Repository: youngung/youngung.github.io

File: assets/lecture_notes/3_1_metal_plasticity/metal_plasticity_06_force_stress.md
---
layout: distill
title: 소성가공
description: 금속 소성 가공 역학 기초
target: 3학년 1학기
permalink:
featured: true
prerequisite:

mermaid:
  enabled: true
  zoomable: true
typograms: true
hidden: true
tabs: true
tikzjax: true
authors:
  - name: Youngung Jeong
    url: "https://youngung.github.io/"
    affiliations:
      name: Changwon National University
---

- [1. 힘](#1-힘)
- [2. 응력](#2-응력)
- [3. 수직 및 전단 응력](#3-수직-및-전단-응력)
- [4. 응력 텐서](#4-응력-텐서)
- [5. 요약](#5-요약)



# 1. 힘

- 힘이 가해지면 운동 상태의 변화나 변형이 발생한다. 소성 역학에서 우리는 변형 발생에 초점을 둔다.

- 벡터 물리량이며, 크기(magnitude)와 방향성 가진다.

- SI 단위로 표현하면 $[N]=[kg m/s^2]$

# 2. 응력

- 단위 면적당 작용하는 힘

$\mathbf \sigma = \mathbf F/ \mathbf A$

- 단위

| 단위 | 의미 |
|------|------|
| Pa | N/m² |
| kPa | 1,000 Pa |
| MPa | 10⁶ Pa |
| GPa | 10⁹ Pa |

# 3. 수직 및 전단 응력

- 수직 응력: 면에 수직으로 작용하는 힘에 의한 응력

- 전단 응력: 면과 평행하게 작용하는 힘에 의한 응력
  - 가위
  - 리벳
  - 볼트
  - 전위의 슬립

# 4. 응력 텐서

 - 응력 텐서를 랭크 2 매트릭스로 표현할 수 있다.

 $$\sigma =\begin{bmatrix}
 \sigma_{11} & \sigma_{12} & \sigma_{13} \\
 \sigma_{21} & \sigma_{22} & \sigma_{23} \\
 \sigma_{31} & \sigma_{32} & \sigma_{33}
  \end{bmatrix}$$


- 응력 텐서 성분의 의미
 예: $\sigma_{ij}$ 는 $\mathbf e_{i}$ 축과 나란한 방향의 법선을 가진 면에 $\mathbf e_{j}$ 축 방향으로 작용하는 힘에 의한 응력이라는 뜻


# 5. 요약

| 개념 | 공식 |
|------|------|
| 힘 | $\mathbf F = m\mathbf a$ |
| 응력 성분 의미 | $\mathbf\sigma_{ij} = F_{i} / A_{j}$ |
| 수직 및 전단응력 | 힘과 면의 수직 방향이 같은 방향이나, 혹은 수직이냐에 따라 구분 |
| 응력의 단위 | $1 Pa = 1 N/m²$ |
| 전단응력의 대칭성 | $\sigma_{12} = \sigma_{21}$ |

File: assets/lecture_notes/3_1_metal_plasticity/metal_plasticity_07_displacement_strain_exercises.md
---
layout: distill
title: 변위와 미소변형률 연습문제
description: 변위장과 미소변형률의 복습 문제
target: 학부 고학년
permalink:
featured: true
prerequisite: 변위와 미소변형률
toc: false

mermaid:
  enabled: true
  zoomable: true
typograms: true
hidden: true
tabs: true
tikzjax: true
authors:
  - name: Youngung Jeong
    url: "https://youngung.github.io/"
    affiliations:
      name: Changwon National University
---

**목차**

* TOC
{:toc}

관련 자료는 다음 순서로 읽을 수 있다.

- [변위와 미소변형률]({% link assets/lecture_notes/3_1_metal_plasticity/metal_plasticity_06_displacement_strain.md %})
- [변위와 미소변형률 연습문제]({% link assets/lecture_notes/3_1_metal_plasticity/metal_plasticity_07_displacement_strain_exercises.md %})
- [유한변형의 운동학]({% link assets/lecture_notes/3_1_metal_plasticity/metal_plasticity_supp_02_finite_strain.md %})
- [물질미분]({% link assets/lecture_notes/3_1_metal_plasticity/metal_plasticity_supp_03_material_derivative.md %})

<span id="14-연습-문제"></span>

# 1. 연습 문제

## 문제 1

모든 점이 같은 크기와 방향으로 이동하는 병진운동에서 미소변형률이 0인 이유를 설명하시오.

<!--
풀이와 해답:
점 사이의 상대적인 거리와 각도가 변하지 않고 변위의 공간 미분도 0이기 때문이다.

모든 점이 동일한 벡터 \(\boldsymbol c\)만큼 이동하면, 초기 위치 \(\boldsymbol X\)와 이동 후 위치 \(\boldsymbol x\)의 관계는
\[
\boldsymbol x=\boldsymbol X+\boldsymbol c
\]입니다. 따라서 변위장은
\[
\boldsymbol u(\boldsymbol X)
=\boldsymbol x-\boldsymbol X
=\boldsymbol c
\]가 됩니다. \(\boldsymbol c\)는 위치에 관계없이 일정하므로 모든 변위 성분의 공간 미분이 0입니다.
\[
\frac{\partial u_i}{\partial X_j}
=\frac{\partial c_i}{\partial X_j}
=0
\qquad(i,j=1,2,3)
\]이를 미소변형률의 정의에 대입하면
\[
\boxed{
\varepsilon_{ij}
=\frac12
\left(
\frac{\partial u_i}{\partial X_j}
+\frac{\partial u_j}{\partial X_i}
\right)
=0
}
\]이므로 모든 미소변형률 성분이 0입니다.
기하학적으로도 두 점 \(A,B\) 사이의 상대위치는
\[
\boldsymbol x_B-\boldsymbol x_A
=(\boldsymbol X_B+\boldsymbol c)
-(\boldsymbol X_A+\boldsymbol c)
=\boldsymbol X_B-\boldsymbol X_A
\]로 변하지 않습니다. 즉, 물체 전체의 위치만 바뀌고 내부의 길이와 각도는 그대로이므로 변형이 없습니다.
-->

## 문제 2

1차원 막대의 변위가 $u(X)=0.01X$일 때 미소변형률을 구하시오.

<!--
풀이와 해답:
epsilon=du/dX=0.01이다.
-->

## 문제 3

좌표와 변위를 mm 단위로 측정한다. 변위가 $u(X)=(0.002\,\mathrm{mm}^{-1})X^2$일 때
$X=10\,\mathrm{mm}$에서의 미소변형률을 구하시오.

<!--
풀이와 해답:
epsilon=du/dX=0.004X이므로 X=10에서 0.04이다.
-->

## 문제 4

강체회전이 물체의 변형률을 만들지 않는 이유를 한 문장으로 설명하시오.

<!--
풀이와 해답:
강체회전은 물체 내부의 길이와 각도를 바꾸지 않기 때문이다.
-->

## 문제 5

한 점의 변형 전 위치가 $\boldsymbol X=(1,2,3)^T$ mm이고 변형 후 위치가
$\boldsymbol x=(2,4,3)^T$ mm이다. 변위벡터를 구하시오.

<!--
풀이와 해답:
u=x-X=(2-1,4-2,3-3)^T=(1,2,0)^T mm이다.
-->

## 문제 6

초기 위치가 $X^a=0$ mm, $X^b=100$ mm인 두 점의 변위가 각각
$u^a=2$ mm, $u^b=3$ mm이다. 두 점 사이의 공칭변형률을 구하시오.

<!--
풀이와 해답:
두 점의 상대변위는 3-2=1 mm이고 초기 거리는 100 mm이다.
따라서 변형률은 1/100=0.01이다. 두 점에 공통인 2 mm 병진성분은 변형률에 기여하지 않는다.
-->

## 문제 7

1차원 변위장이 $u(X)=5$ mm로 위치와 관계없이 일정하다. 미소변형률을 구하고 이 운동을
설명하시오.

<!--
풀이와 해답:
du/dX=0이므로 변형률은 0이다. 모든 점이 같은 양만큼 이동하는 강체 병진이다.
-->

## 문제 8

좌표와 변위를 mm 단위로 측정한다. 1차원 변위장이 $u(X)=(0.001\,\mathrm{mm}^{-1})X^2$일 때
미소변형률 분포를 구하고 $X=10\,\mathrm{mm}$에서의 값을 계산하시오.

<!--
풀이와 해답:
epsilon=du/dX=0.002X이다. X=10에서는 epsilon=0.02이다.
위치에 따라 변형률이 달라지는 비균일 변형이다.
-->

## 문제 9

다음 2차원 변위장에서 변위구배와 미소변형률 텐서를 구하시오.

$$
u_1=0.02X_1,
\qquad
u_2=-0.01X_2
$$

<!--
풀이와 해답:
변위구배는 [[0.02,0],[0,-0.01]]이다. 이미 대칭이므로 변형률 텐서도
[[0.02,0],[0,-0.01]]이다. 1방향은 인장되고 2방향은 압축된다.
-->

## 문제 10

다음 단순전단 변위장에서 $\varepsilon_{12}$와 공학전단변형률 $\gamma_{12}$를
구하시오.

$$
u_1=0.04X_2,
\qquad
u_2=0
$$

<!--
풀이와 해답:
partial u1/partial X2=0.04이고 partial u2/partial X1=0이다.
따라서 epsilon_12=(0.04+0)/2=0.02이고 gamma_12=2epsilon_12=0.04이다.
-->

## 문제 11

다음 미소 강체회전 변위장의 변형률 텐서가 0임을 보이시오. 여기서 $\theta$는 작은
회전각이다.

$$
u_1=-\theta X_2,
\qquad
u_2=\theta X_1
$$

<!--
풀이와 해답:
변위구배는 [[0,-theta],[theta,0]]으로 반대칭이다.
대칭부분 (grad u + grad u^T)/2는 영행렬이므로 변형률 텐서는 0이다.
반대칭부분에는 강체회전만 남는다.
-->

## 문제 12

다음 변위장에서 미소변형률 텐서와 미소회전 텐서를 구하시오.

$$
u_1=0.01X_1-0.02X_2+1,
\qquad
u_2=0.02X_1+0.03X_2-2
$$

<!--
풀이와 해답:
변위구배는 [[0.01,-0.02],[0.02,0.03]]이다.
대칭부분인 변형률은 [[0.01,0],[0,0.03]]이고,
반대칭부분인 회전은 [[0,-0.02],[0.02,0]]이다.
상수 1과 -2는 병진이므로 두 텐서에 영향을 주지 않는다.
-->

## 문제 13

3차원 변위장이 다음과 같을 때 체적변형률의 미소변형 근사
$\varepsilon_v=\operatorname{tr}(\boldsymbol\varepsilon)$를 구하시오.

$$
u_1=0.01X_1,
\qquad
u_2=0.02X_2,
\qquad
u_3=-0.005X_3
$$

<!--
풀이와 해답:
수직변형률은 각각 0.01, 0.02, -0.005이다.
따라서 체적변형률은 trace(epsilon)=0.01+0.02-0.005=0.025이다.
-->

## 문제 14

다음 변위장이 미소 비압축성 조건을 만족하도록 상수 $a$를 구하시오.

$$
u_1=0.02X_1,
\qquad
u_2=-0.01X_2,
\qquad
u_3=aX_3
$$

<!--
풀이와 해답:
미소 비압축성 조건은 trace(epsilon)=0이다.
0.02-0.01+a=0이므로 a=-0.01이다.
-->

## 문제 15

좌표와 변위를 mm 단위로 측정한다. 다음 비균일 변위장에서 미소변형률 성분을 구하고
$(X_1,X_2)=(2,1)\,\mathrm{mm}$에서 평가하시오.

$$
u_1=\left(0.005\,\mathrm{mm}^{-1}\right)X_1X_2,
\qquad
u_2=0.01X_2
$$

<!--
풀이와 해답:
epsilon_11=partial u1/partial X1=(0.005 mm^{-1})X2,
epsilon_22=partial u2/partial X2=0.01,
epsilon_12=(partial u1/partial X2+partial u2/partial X1)/2=(0.0025 mm^{-1})X1이다.
(X1,X2)=(2,1) mm에서는 epsilon_11=0.005, epsilon_22=0.01,
epsilon_12=0.005이다.
-->

## 문제 16

변위장에 임의의 상수 병진벡터 $\boldsymbol c$를 더해
$\boldsymbol u^{new}(\boldsymbol X)=\boldsymbol u(\boldsymbol X)+\boldsymbol c$로 만들었다.
변형률 텐서가 바뀌는지 설명하시오.

<!--
풀이와 해답:
상수벡터 c의 공간미분은 0이므로 변위구배와 변형률 텐서는 바뀌지 않는다.
변형률은 절대변위가 아니라 위치에 따른 상대변위 변화로 결정된다.
-->

[이전 강의]({% link assets/lecture_notes/3_1_metal_plasticity/metal_plasticity_06_displacement_strain.md %}) | [강의 목록]({% link _lectures/3_1_metal_plasticity.md %}) | [다음 강의]({% link assets/lecture_notes/3_1_metal_plasticity/metal_plasticity_08_force_stress.md %})

File: assets/lecture_notes/3_1_metal_plasticity/metal_plasticity_07_plane_condition.md
- [1. 평면 조건](#1-평면-조건)
- [2. 평면 응력 조건](#2-평면-응력-조건)
- [3. 평면 변형 조건](#3-평면-변형-조건)


## 1. 평면 조건

- 실제 구조물은 3차원이지만, 2차원 변형이나 2차원 응력 상태로 근사할 수 있는 경우가 많다.
    - 예: 6면체 구조물의 세 모서리 중 한 모서리가 다른 두 모서리에 비해 매우 짧다면 평면 응력 조건을 활용할 수 있다 (판재 성형; sheet forming).
    - 예: 6면체 구조물의 세 모서리 중 한 모서리가 다른 두 모서리의 길이에 비해 매우 길때, 평면 변형 조건이 활용되는 경우가 있다 (압연; rolling).
- 3차원 응력 텐서를 매트릭스로 표현하고, 대칭성을 활용하면 $\sigma_{ij}=\sigma_{ji}$,

 $$\sigma =\begin{bmatrix}
 \sigma_{11} & \sigma_{12} & \sigma_{13} \\
 \sigma_{12} & \sigma_{22} & \sigma_{23} \\
 \sigma_{13} & \sigma_{23} & \sigma_{33}
  \end{bmatrix}$$
로 표현되고, 6개의 독립성분 $\sigma_{11}, \sigma_{22},\sigma_{33},\sigma_{12}, \sigma_{13}, \sigma_{23}$이 존재한다.


- 3차원 변형률 텐서를 매트릭스로 표현하고, 대칭성을 활용하면 $\varepsilon_{ij}=\varepsilon_{ji}$,

$$\varepsilon =\begin{bmatrix}
 \varepsilon_{11} & \varepsilon_{12} & \varepsilon_{13} \\
 \varepsilon_{12} & \varepsilon_{22} & \varepsilon_{23} \\
 \varepsilon_{13} & \varepsilon_{23} & \varepsilon_{33}
  \end{bmatrix}$$

로 표현되고, 6개의 독립성분 $\varepsilon_{11}, \varepsilon_{22},\varepsilon_{33},\varepsilon_{12}, \varepsilon_{13}, \varepsilon_{23}$이 존재한다.


## 2. 평면 응력 조건

- 만약 $\mathbf{e}_3$ 축방향이 짧은 모서리 방향이라면, 평면 응력 조건에서
 응력텐서는 아래와 같다.
 $$\sigma =\begin{bmatrix}
 \sigma_{11} & \sigma_{12} & 0 \\
 \sigma_{12} & \sigma_{22} & 0 \\
 0 & 0 & 0
  \end{bmatrix}$$

- 왜냐면, 그 짧은 모서리 방향으로 응력이 build되기 어렵기 때문이다.

## 3. 평면 변형 조건


- 만약 $\mathbf{e}_3$ 축방향으로 변형이 거의 발생하지 않는 평면 변형 조건이라면
 그에 해당하는 변형률 텐서는 아래와 같다.
 $$\varepsilon =\begin{bmatrix}
 \varepsilon_{11} & \varepsilon_{12} & 0 \\
 \varepsilon_{12} & \varepsilon_{22} & 0 \\
 0 & 0 & 0
  \end{bmatrix}$$

- 왜냐면, 그 짧은 모서리 방향으로 응력이 build되기 어렵기 때문이다.

File: assets/lecture_notes/3_1_metal_plasticity/metal_plasticity_08_elasticity.md
---
layout: distill
title: 소성가공
description: 금속 소성 가공 역학 기초
target: 3학년 1학기
permalink:
featured: true
prerequisite:

mermaid:
  enabled: true
  zoomable: true
typograms: true
hidden: true
tabs: true
tikzjax: true
authors:
  - name: Youngung Jeong
    url: "https://youngung.github.io/"
    affiliations:
      name: Changwon National University
---

- [1. 선형 탄성 (linear elasticity) 거동](#1-선형-탄성-linear-elasticity-거동)
- [2. Young's modulus (영률)](#2-youngs-modulus-영률)
- [3. 포아송 효과 (Poisson effect)](#3-포아송-효과-poisson-effect)
- [4. 3차원으로 확장하여 표현되는 Hooke의 법칙](#4-3차원으로-확장하여-표현되는-hooke의-법칙)
- [5. 등방성 재료의 경우](#5-등방성-재료의-경우)
- [6. 선형 등방 Hooke 법칙 상세 설명](#6-선형-등방-hooke-법칙-상세-설명)
- [7. 선형 등방 Hooke 법칙에서의 상수 관계](#7-선형-등방-hooke-법칙에서의-상수-관계)
- [8. Voigt 표현법](#8-voigt-표현법)
- [9. Compliance matrix](#9-compliance-matrix)
- [10. Plane stress와  plane strain 조건에서의 Hooke 법칙](#10-plane-stress와--plane-strain-조건에서의-hooke-법칙)


# 1. 선형 탄성 (linear elasticity) 거동

- 힘->응력
- 변위->변형류

- 응력과 변형률로 표현된 자극과 반응 사이의 관계는?
  - 많은 금속 재료의 경우, 매우 높은 수준의 응력을 가해지는 게 아니라면 탄성 거동만을 보인다.
  - 즉 응력이 가해지는 동안에만 변형률이 보이고, 응력이 사라지면 변형률이 사라진다.
  - 그리고 많은 금속 재료들은 탄성을 보일 때, 응력과 변형률이 선형 비례한다.

- 위 거동을 만족시키는 응력과 변형률의 관계는 아래와 같이 표현된다.

$$\sigma=E\varepsilon$$

- 위 관계를 처음 보인 Hooke의 이름을 따서, 위 식을 Hooke의 법칙이라고도 부른다.

- 만약 응력과 변형률이 모두 스칼라라면 기울기 $E$도 스칼라가 된다.

# 2. Young's modulus (영률)

- Hooke의 법칙에서 보이는 스칼라 $E$를 영률이라 부른다.

- 변형률이 단위가 없으므로, 영률은 응력과 같은 단위를 가진다 ($Pa, MPa$ 등)

- 영률은 재료의 성질이다. 강철과 고무에 동일한 응력을 가했을 때, 강철의 변형률이 훨씬 작다. 따라서 강철의 영률이 고무의 영률에 비해 매우 크다.

# 3. 포아송 효과 (Poisson effect)

- 인장하는 길이가 $\mathbf e_1$ 방향일 때, 수직 변형이 $\mathbf e_1$축으로만 발생하지 않는다. 그에 수직한 방향, 예를 들어 $\mathbf e_2$로는 길이가 줄어드는 수직 변형이 발생할 수 있다.

- 이럴 때, 적어도 두 수직 변형률 성분 $\varepsilon_{11}$, $\varepsilon_{22}$가 0이 아님을 알 수 있다. 더욱 구체적으로는 아래와 같은 값의 범위를 가지게 된다.

  - $\varepsilon_{11}>0$
  - $\varepsilon_{22}<0$

- 이때 발생하는 두 수직 변형률 성분의 비를 poisson 비로 정의한다.

$$\nu=-\frac{\varepsilon_{22}}{\varepsilon_{11}}$$

# 4. 3차원으로 확장하여 표현되는 Hooke의 법칙

- 응력텐서 $\mathbf \sigma$와 변형률 텐서 $\mathbf \varepsilon$의 선형 관계를 표현해야 하겠다. 이를 아래와 같이 표현할 수 있다.

$$ \sigma_{ij} = \sum_{k}^3\sum_{l}^3 E_{ijkl} \varepsilon _{kl} \text{ with } i=1,2,3\ \ \ j=1,2,3$$

- 응력과 변형률 텐서는 각각 랭크2의 매트릭스로, 탄성계수 텐서 $E$는 랭크 4의 매트릭스로 표현됨을 알 수 있다.

# 5. 등방성 재료의 경우

- 재료의 물성이 방향에 관계 없을 때, 앞선 3차원 Hooke의 법칙에 활용된 랭크4의 $E$텐서를 두 스칼라 $\lambda$와 $G$로 표현할 수 있다.

$$
\mathbf \sigma = \lambda tr(\mathbf \varepsilon) \mathbf I + 2G \mathbf \varepsilon
$$

- 위를 인덱스를 활용해 표현하면
$$
\sigma_{ij} = \lambda  \delta_{ij} \sum_k^3(\varepsilon_{kk}) + 2G\varepsilon_{ij}, \text{ with } i=1,2,3\ \ \ j=1,2,3
$$

- $tr(\mathbf\varepsilon)$는 체적 변형률이며 아래와 같이 정의된다.
 $$tr(\mathbf\varepsilon)=\sum_k^3\varepsilon_{kk}=\varepsilon_{11}+\varepsilon_{22}+\varepsilon_{33} $$

- $\mathbf I$는 랭크2 단위 텐서이며, 아래와 같은 매트릭스 형태로 표현된다.
$$
\mathbf I = \begin{bmatrix}
1 &0 &0 \\
0 &1 &0 \\
0 &0 &1 \\
\end{bmatrix}
$$

- $\delta_{ij}$는 크로네커 델타로 불리며 아래 성질을 가진다.

  - $\delta_{ij}=0, \text{ if } i\ne j$
  - $\delta_{ij}=1, \text{ if } i=j$
  - 따라서 $\delta_{ij}$는 $\mathbf I$와 동일한 역할을 수행한다.

- G는 전단 탄성계수이다.

- $\lambda$는 Lame의 제1 상수이다.

# 6. 선형 등방 Hooke 법칙 상세 설명

- 위 Hooke의 법칙에서

  - $\lambda tr(\mathbf \varepsilon) \mathbf I$은 체적변형과 관련된 응력
  - $2G \mathbf \varepsilon$은 형태 변화에 의한 응력으로 볼 수 있다.

- 응력 성분을 각기 풀어 표현하면

  - 수직 성분의 경우
$$\sigma_{11}=\lambda (\varepsilon_{11}+\varepsilon_{22}+\varepsilon_{33}) + 2G\varepsilon_{11}$$

$$\sigma_{22}=\lambda (\varepsilon_{11}+\varepsilon_{22}+\varepsilon_{33}) + 2G\varepsilon_{22}$$

$$\sigma_{33}=\lambda (\varepsilon_{11}+\varepsilon_{22}+\varepsilon_{33}) + 2G\varepsilon_{33}$$

  - 전단 성분의 경우

$$ \sigma_{12}=2G\varepsilon_{12} $$

$$ \sigma_{13}=2G\varepsilon_{13} $$

$$ \sigma_{23}=2G\varepsilon_{23} $$

# 7. 선형 등방 Hooke 법칙에서의 상수 관계

- 등방성을 고려하지 않은 Hooke 법칙에서 랭크 4의 탄성계수 텐서$E_{ijkl}$가 81개의 성분을 가질 수 있는 것으로 보인다 (3x3x3x3=81).
- 하지만 등방성을 고려한 Hooke의 법칙에서는 단 2개의 스칼라 값을 활용했다 ($\lambda, G$)
- 사실 $\lambda$와 $G$ 의 패어 보다 영률 $E$와 포아송 비 $\nu$를 활용하는 경우가 더 많다. 그리고 이는 $G$와 $\lambda$와 관계된다.

$$G=\frac{E}{2(1+\nu)}$$

$$\lambda = \frac{E\nu}{(1+\nu)(1-2\nu)}$$

# 8. Voigt 표현법

- 삼차원으로 확장하여 표현한 Hooke의 법칙은 아래와 같다.
$$ \sigma_{ij} = \sum_{k}^3\sum_{l}^3 E_{ijkl} \varepsilon _{kl} \text{ with } i=1,2,3\ \ \ j=1,2,3$$

- 응력과 변형률 텐서 모두 6개의 독립 성분만을 가지므로, 6성분을 가지는 랭크1의 행렬로 표현하여 표기하기도 한다.

- 그러한 방법중 Voigt표현을 활용하여 아래와 같이 표현한다.

$$\mathbf\sigma^{voigt}=
\begin{bmatrix}
\sigma_{11}\\
\sigma_{22}\\
\sigma_{33}\\
\sigma_{23}\\
\sigma_{13}\\
\sigma_{12}\\
\end{bmatrix}$$


$$\mathbf\varepsilon^{voigt}=
\begin{bmatrix}
\varepsilon_{11}\\
\varepsilon_{22}\\
\varepsilon_{33}\\
2\varepsilon_{23}\\
2\varepsilon_{13}\\
2\varepsilon_{12}\\
\end{bmatrix}$$

- 위 방법을 확장하며 Hooke의 법칙을 새로 인덱스로 표기하면

$$
\sigma_i^{voigt}=\sum_{j}^6 E_{ij}^{voigt}\varepsilon_j^{voigt}
$$
로 간략히 표기할 수 있겠다. 그리고 이때 탄성계수 텐서가 2랭크 $6\times6$행렬 형태로 표기된다.

- 등방성 재료에서 $E_{ij}^{voigt}$의 각 성분은 아래와 같다.

$$
\mathbf E^{voigt}=
\begin{bmatrix}
\lambda + 2G & \lambda &\lambda &0 &0 &0 \\
\lambda &\lambda + 2G & \lambda &0 &0 &0 \\
\lambda & \lambda &\lambda + 2G &0 &0 &0 \\
0 & 0 &0 &G &0 &0 \\
0 & 0 &0 &0 &G &0 \\
0 & 0 &0 &0 &0 &G \\
\end{bmatrix}
$$

# 9. Compliance matrix

- Hooke의 법칙을 역으로 표현할 수 있다.
$$
\varepsilon=\mathbf S \mathbf \sigma
$$

- Voigt 표현을 활용하면

$$
\mathbf S^{voigt}=
\begin{bmatrix}
1/ E& -\nu/E & -\nu/E &0 &0 &0 \\
-\nu/E &1/E  & -\nu/E &0 &0 &0 \\
-\nu/E & -\nu/E &1/E &0 &0 &0 \\
0 & 0 &0 &1/G &0 &0 \\
0 & 0 &0 &0 &1/G &0 \\
0 & 0 &0 &0 &0 &1/G \\
\end{bmatrix}
$$


# 10. Plane stress와  plane strain 조건에서의 Hooke 법칙

$$
\begin{bmatrix}
\sigma_{11}\\
\sigma_{22}\\
\sigma_{12}
11. \end{bmatrix}
=
\begin{bmatrix}
\frac{E}{1-\nu^2} & \frac{E}{1-\nu^2} & 0 \\
\frac{E}{1-\nu^2} & \frac{E}{1-\nu^2} & 0 \\
0 & 0 & G
\end{bmatrix}
\begin{bmatrix}
\varepsilon_{11}\\
\varepsilon_{22}\\
2\varepsilon_{12}
\end{bmatrix}
$$

File: assets/lecture_notes/3_1_metal_plasticity/metal_plasticity_08_force_stress.md
---
layout: distill
title: 힘과 응력
description: 면에 작용하는 힘과 Cauchy 응력 텐서
target: 학부 고학년
permalink:
featured: true
prerequisite: 벡터와 행렬
toc: false

mermaid:
  enabled: true
  zoomable: true
typograms: true
hidden: true
tabs: true
tikzjax: true
authors:
  - name: Youngung Jeong
    url: "https://youngung.github.io/"
    affiliations:
      name: Changwon National University
---

**목차**

* TOC
{:toc}

# 1. 힘

- 힘이 가해지면 운동 상태의 변화나 변형이 발생한다. 소성 역학에서 우리는 변형 발생에 초점을 둔다.

- 벡터 물리량이며, 크기(magnitude)와 방향을 가진다.

- SI 단위로 표현하면 $1\ \mathrm{N}=1\ \mathrm{kg\,m/s^2}$이다.

힘은 작용 방식에 따라 두 종류로 나눌 수 있다.

- **체적력(body force)**: 물체의 부피 전체에 작용한다. 중력과 전자기력이 예다.
- **표면력(surface force)**: 물체의 경계면이나 접촉면을 통해 전달된다. 인장시험기의
  그립력과 압연 롤의 접촉력이 예다.

한 면 전체에 작용하는 힘은 합력(resultant force)이고, 그 힘이 면에 어떻게 분포하는지는
응력으로 나타낸다.

# 2. 응력

물체 내부의 한 점을 지나는 특정 면에 작용하는 단위면적당 힘을 면력벡터
(traction vector)라 한다. 한 점에서 면의 방향에 따른 면력벡터의 관계 전체는 응력
텐서로 나타낸다. 면 전체에 면력벡터 $\boldsymbol t$가 분포하면 합력은

$$
\boldsymbol F=\int_A\boldsymbol t\,dA
$$

이다. 면력이 균일할 때만 평균 면력은

$$
\boldsymbol t_{avg}=\frac{\boldsymbol F}{A}
$$

로 단순화된다. 면적 $A$는 스칼라이므로 이는 벡터를 스칼라로 나누는 연산이다.

응력 텐서 $\boldsymbol\sigma$ 자체는 단순히 ‘힘 벡터를 면적 벡터로 나눈 값’이 아니다.
같은 점에서도 선택한 면의 법선방향에 따라 면력벡터가 달라지며, 그 관계 전체를 응력
텐서가 나타낸다.

- 단위

| 단위 | 의미     |
| ---- | -------- |
| Pa   | $\mathrm{N/m^2}$     |
| kPa  | $10^3$ Pa |
| MPa  | $10^6$ Pa   |
| GPa  | $10^9$ Pa   |

# 3. 수직 및 전단 응력

- 수직 응력: 면에 수직으로 작용하는 힘에 의한 응력

- 전단 응력: 면과 평행하게 작용하는 힘에 의한 응력
  - 가위
  - 리벳
  - 볼트
  - 전위의 슬립

수직응력과 전단응력은 서로 별개의 면력이 아니라, 한 면에 작용하는 면력벡터를 면의
법선방향과 접선방향으로 나눈 성분이다. 인장응력을 양수, 압축응력을 음수로 두는 부호
관례를 흔히 사용한다. 다음 절에서는 응력 텐서로 임의의 면에 작용하는 면력벡터를 구한
뒤 이 두 성분으로 분해한다.

# 4. 응력 텐서

- 응력은 2차 텐서이며, 선택한 좌표계에서 그 성분을 행렬로 표현할 수 있다.

$$ [\boldsymbol\sigma] =\begin{bmatrix}
\sigma_{11} & \sigma_{12} & \sigma_{13} \\
\sigma_{21} & \sigma_{22} & \sigma_{23} \\
\sigma_{31} & \sigma_{32} & \sigma_{33}
 \end{bmatrix}$$


- 여기서는 Cauchy 공식 $t_i=\sigma_{ij}n_j$를 사용한다. 따라서 $\sigma_{ij}$의 첫 번째
  첨자 $i$는 면력의 방향, 두 번째 첨자 $j$는 면 법선의 방향을 나타낸다. 예를 들어
  $\sigma_{12}$는 법선이 $\boldsymbol e_2$인 면에 $\boldsymbol e_1$ 방향으로 작용하는
  응력 성분이다.

## 4.1. Cauchy 면력 공식

단위법선벡터가 $\boldsymbol n$인 임의의 면에 작용하는 면력벡터는

$$
\boxed{\boldsymbol t(\boldsymbol n)=\boldsymbol\sigma\cdot\boldsymbol n}
$$

면력의 수직성분과 전단성분은 각각

$$
\sigma_n=\boldsymbol n\cdot\boldsymbol t,
\qquad
\boldsymbol t_n=\sigma_n\boldsymbol n,
\qquad
\boldsymbol t_s=\boldsymbol t-\boldsymbol t_n
$$

로 구한다. 따라서 면력벡터는

$$
\boldsymbol t=\boldsymbol t_n+\boldsymbol t_s
$$

로 분해되며, 전단응력의 크기는 $\tau=\|\boldsymbol t_s\|$이다.

![Cauchy 면력 공식과 면력벡터의 수직 및 전단 성분 분해](/assets/img/lecture_notes/stress/cauchy_traction_decomposition.png)

## 4.2. 응력 텐서가 필요한 이유

한 점의 응력상태를 알려면 서로 수직인 세 면에 작용하는 세 면력벡터를 알아야 한다.
이 아홉 성분을 배열하면 $3\times3$ 응력 행렬이 된다. 응력 텐서를 알면 Cauchy 공식으로
그 점을 지나는 **어떤 방향의 면에서도** 면력벡터를 계산할 수 있다.

반대 방향의 법선을 갖는 면에서는

$$
\boldsymbol t(-\boldsymbol n)
=\boldsymbol\sigma\cdot(-\boldsymbol n)
=-\boldsymbol t(\boldsymbol n)
$$

이다. 이는 같은 내부 절단면의 양쪽 물체에 작용하는 면력이 크기는 같고 방향은 반대라는
작용·반작용 관계와 일치한다.

## 4.3. 응력 텐서의 대칭성

우력응력(couple stress)이 없는 고전적 연속체에서는 각운동량 평형에 의해
$\boldsymbol\sigma=\boldsymbol\sigma^T$가 된다. 따라서 $\sigma_{ij}=\sigma_{ji}$이며,
$3\times3$ 응력 텐서의 독립 성분은 6개다.

## 4.4. 계산 예제

다음 응력상태를 생각하자.

$$
[\boldsymbol\sigma]=
\begin{bmatrix}
100&20&0\\
20&60&0\\
0&0&40
\end{bmatrix}\ \mathrm{MPa}
$$

법선이 $\boldsymbol n=(1,0,0)^T$인 면의 면력벡터는

$$
\boldsymbol t=\boldsymbol\sigma\cdot[\boldsymbol n]
=\begin{bmatrix}100\\20\\0\end{bmatrix}\ \mathrm{MPa}
$$

이다. 수직응력은 $\sigma_n=100$ MPa이고 전단응력벡터는
$\boldsymbol t_s=(0,20,0)^T$ MPa이므로 전단응력의 크기는 20 MPa이다.

# 5. 응력 분포에서 합력 구하기

앞의 계산은 한 점에서의 응력상태를 다룬다. 실제 구조물의 면에 작용하는 힘을 구하려면
면의 각 위치에서 면력을 계산한 뒤 면적 전체에 대해 적분해야 한다.

다음 그림은 전체 3차원 큐브와 우리가 선택한 $x=0$ 면을 함께 보여준다. $x=0$ 면은
$yz$ 평면에 해당하므로 면 위의 위치를 $(y,z)$로 나타낸다. 비교를 위해 주황색으로
$z=0$인 $yx$ 면도 표시하였다. 아래의 두 예제에서는 파란색으로 표시된 $x=0$ 면에
작용하는 면력을 계산한다. 첫 번째 예제에서는 모든 면력이 $x$축과 평행하고 크기만
위치에 따라 달라지며, 두 번째 예제에서는 면력의 크기는 일정하고 방향이 달라진다.

![3차원 큐브와 x=0 면 및 yx 면의 관계](/assets/img/lecture_notes/stress/surface_geometry.png)

물체 내부의 응력 텐서가 다음과 같이 $y$의 함수로 주어진다고 하자.

$$
\boldsymbol\sigma(y)=
\begin{bmatrix}
p_0\left(1+\dfrac{y}{H}\right)&0&0\\
0&0&0\\
0&0&0
\end{bmatrix}.
$$

이 응력장은 면의 아래쪽에서 $p_0$이고 위쪽에서 $2p_0$가 되는 선형적인 수직응력
분포를 뜻한다. Cauchy 공식으로 면의 위치 $(y,z)$에서 면력은

$$
\boldsymbol t(y,z)=\boldsymbol\sigma(y)[\boldsymbol n]
=\begin{bmatrix}
p_0\left(1+\dfrac{y}{H}\right)\\0\\0
\end{bmatrix}.
$$

![직사각형 면의 위치별 면력 분포와 미소 힘](/assets/img/lecture_notes/stress/traction_magnitude_distribution.png)

따라서 면력벡터들은 모두 $x$ 방향을 향하지만, 그 크기는 $y$에 따라 달라진다.
면적요소 $dA=dy\,dz$에 작용하는 미소 힘은

$$
d\boldsymbol F=\boldsymbol t(y,z)\,dA
$$

이고, 면 전체의 합력은

$$
\begin{aligned}
\boldsymbol F
&=\int_A\boldsymbol t\,dA\\
&=\int_0^b\int_0^H
\begin{bmatrix}p_0(1+y/H)\\0\\0\end{bmatrix}\,dy\,dz\\
&=\begin{bmatrix}\dfrac{3}{2}p_0Hb\\0\\0\end{bmatrix}.
\end{aligned}
$$

즉 평균 면력은

$$
\boldsymbol t_{avg}=\frac{\boldsymbol F}{Hb}
=\begin{bmatrix}\dfrac{3}{2}p_0\\0\\0\end{bmatrix}
$$

이다. 이 결과는 평균 응력 $1.5p_0$가 단순히 임의로 정해진 값이 아니라, 실제 면력
분포를 면적에 대해 적분한 결과임을 보여준다. 예를 들어 $p_0=10$ MPa, $H=20$ mm,
$b=30$ mm이면

$$
F_x=\frac{3}{2}(10\ \mathrm{N/mm^2})(20\ \mathrm{mm})(30\ \mathrm{mm})
=9000\ \mathrm{N}.
$$

여기서 $1\ \mathrm{MPa}=1\ \mathrm{N/mm^2}$를 사용하였다. 응력 텐서가 공간에 따라
변하면 각 위치에서 $\boldsymbol t=\boldsymbol\sigma\cdot\boldsymbol n$을 먼저 구하고,
그 결과를 적분해야 한다.

# 6. 면력 방향이 변하는 경우

이번에는 앞의 예시와 같은 $x=0$ 직사각형 면에서 면력의 크기는 일정하지만 방향이
$y$에 따라 서서히 바뀌는 경우를 생각하자. 방향각을

$$
\theta(y)=\frac{\pi}{2}\frac{y}{H}
$$

로 두면, $y=0$에서 $x$ 방향이고 $y=H$에서 $y$ 방향이 된다. 물체 내부의 대칭 응력
텐서는

$$
\boldsymbol\sigma(y)=
\begin{bmatrix}
p_0\cos\theta(y)&p_0\sin\theta(y)&0\\
p_0\sin\theta(y)&0&0\\
0&0&0
\end{bmatrix}
$$

이고, Cauchy 공식에 따라

$$
\boldsymbol t(y,z)=
\begin{bmatrix}
p_0\cos\theta(y)\\
p_0\sin\theta(y)\\0
\end{bmatrix}
$$

이다. 따라서 $\|\boldsymbol t\|=p_0$이지만, 면력의 방향은 면의 높이에 따라
회전한다.

![y 위치에 따라 방향이 변하는 면력벡터 분포](/assets/img/lecture_notes/stress/traction_distribution.png)

면적요소 $dA=dy\,dz$에 작용하는 미소 힘은 $d\boldsymbol F=\boldsymbol t\,dA$이고,
면 전체의 합력은

$$
\begin{aligned}
\boldsymbol F
&=\int_0^b\int_0^H
\begin{bmatrix}p_0\cos(\pi y/2H)\\p_0\sin(\pi y/2H)\\0\end{bmatrix}\,dy\,dz\\
&=\begin{bmatrix}\dfrac{2}{\pi}p_0Hb\\\dfrac{2}{\pi}p_0Hb\\0\end{bmatrix}.
\end{aligned}
$$

따라서 합력은 $x$ 및 $y$ 방향 성분을 모두 가지며, $F_x=F_y$이므로 그 방향은 $x$와
$y$ 사이의 45°이다. $p_0=10$ MPa, $H=20$ mm, $b=30$ mm이면

$$
F_x=F_y=\frac{2}{\pi}(10\ \mathrm{N/mm^2})(20\ \mathrm{mm})(30\ \mathrm{mm})
\simeq3820\ \mathrm{N}.
$$


# 7. 요약

| 개념 | 공식 |
|------|------|
| 힘 | $\mathbf F = m\mathbf a$ |
| 응력 성분 의미 | $\sigma_{ij}$에서 $i$는 면력 방향, $j$는 면 법선 방향이며 $t_i=\sigma_{ij}n_j$ |
| 수직 및 전단응력 | 면력벡터를 면 법선과 나란한 성분과 면에 평행한 성분으로 분해 |
| 응력의 단위 | $1 Pa = 1 N/m²$ |
| 응력 텐서의 대칭성 | $\sigma_{ij}=\sigma_{ji}$, 각운동량 평형에 의한 결과 |
| Cauchy 공식 | $\boldsymbol t(\boldsymbol n)=\boldsymbol\sigma\cdot \boldsymbol n$ |

# 8. 연습 문제

## 8.1. 문제 1

단면적이 50 mm²인 면에 수직방향으로 5000 N의 힘이 작용한다. 수직응력을 구하라.

<!--
풀이와 해답:
응력은 5000/50=100 N/mm²=100 MPa이다.
-->

## 8.2. 문제 2

면에 평행하게 작용하는 단위면적당 힘을 무엇이라고 하는가?

<!--
풀이와 해답:
전단응력(shear stress)이라고 한다.
-->

## 8.3. 문제 3

응력 텐서 $\boldsymbol\sigma$와 단위법선벡터 $\boldsymbol n$으로 면력벡터를 나타내라.

<!--
풀이와 해답:
Cauchy 공식에 따라 t(n)=sigma n이다.
-->

## 8.4. 문제 4

각운동량 평형을 만족하는 고전적 연속체에서 응력 텐서가 갖는 대칭성을 쓰시오.

<!--
풀이와 해답:
sigma_ij=sigma_ji이므로 응력 텐서는 대칭이다.
-->

## 8.5. 문제 5

단면적이 $120\ \mathrm{mm^2}$인 봉에 12 kN의 균일한 인장력이 작용한다. 평균
수직응력을 구하시오.

<!--
풀이와 해답:
12 kN=12000 N이다. 평균응력은 12000/120=100 N/mm^2=100 MPa이다.
인장이므로 양의 부호를 사용한다.
-->

## 8.6. 문제 6

단면적이 $40\ \mathrm{mm^2}$인 봉에 8 kN의 균일한 압축력이 작용한다. 인장을 양수로
두었을 때 평균 수직응력을 구하시오.

<!--
풀이와 해답:
8 kN=8000 N이고 응력의 크기는 8000/40=200 MPa이다.
압축이므로 평균 수직응력은 -200 MPa이다.
-->

## 8.7. 문제 7

면적이 $25\ \mathrm{mm^2}$인 면에 평행하게 3000 N의 힘이 균일하게 작용한다.
평균 전단응력을 구하시오.

<!--
풀이와 해답:
평균 전단응력은 3000/25=120 N/mm^2=120 MPa이다.
-->

## 8.8. 문제 8

다음 응력 텐서에서 수직응력 성분과 서로 독립인 전단응력 성분을 쓰시오.

$$
[\boldsymbol\sigma]=
\begin{bmatrix}
80&15&0\\
15&50&5\\
0&5&30
\end{bmatrix}\ \mathrm{MPa}
$$

<!--
풀이와 해답:
수직응력은 sigma_11=80, sigma_22=50, sigma_33=30 MPa이다.
독립 전단응력은 sigma_12=15, sigma_13=0, sigma_23=5 MPa이다.
-->

## 8.9. 문제 9

본문 계산 예제의 응력 텐서에서 법선이
$\boldsymbol n=(0,1,0)^T$인 면의 면력벡터를 구하시오.

<!--
풀이와 해답:
t=sigma n은 응력 행렬의 두 번째 열이므로 t=(20,60,0)^T MPa이다.
-->

## 8.10. 문제 10

문제 9의 면력벡터를 수직성분과 전단성분으로 분해하고 전단응력의 크기를 구하시오.

<!--
풀이와 해답:
sigma_n=n dot t=60 MPa이고 t_n=(0,60,0)^T MPa이다.
t_s=t-t_n=(20,0,0)^T MPa이므로 전단응력의 크기는 20 MPa이다.
-->

## 8.11. 문제 11

다음 응력상태에서 법선이
$\boldsymbol n=(1/\sqrt{2},1/\sqrt{2},0)^T$인 면의 면력벡터를 구하시오.

$$
[\boldsymbol\sigma]=
\begin{bmatrix}
120&0&0\\
0&40&0\\
0&0&0
\end{bmatrix}\ \mathrm{MPa}
$$

<!--
풀이와 해답:
t=sigma n=(120/sqrt(2),40/sqrt(2),0)^T MPa이다.
-->

## 8.12. 문제 12

문제 11에서 면의 수직응력과 전단응력의 크기를 구하시오.

<!--
풀이와 해답:
sigma_n=n dot t=(120+40)/2=80 MPa이다.
t_n=80n이고 t_s=t-t_n=(40/sqrt(2),-40/sqrt(2),0)^T MPa이다.
따라서 전단응력의 크기는 sqrt(40^2/2+40^2/2)=40 MPa이다.
-->

## 8.13. 문제 13

한 면의 법선 $\boldsymbol n$에 대한 면력이
$\boldsymbol t(\boldsymbol n)=(30,-10,5)^T$ MPa이다. 반대쪽 면의 법선
$-\boldsymbol n$에 대한 면력을 구하시오.

<!--
풀이와 해답:
t(-n)=-t(n)이므로 (-30,10,-5)^T MPa이다.
-->

## 8.14. 문제 14

대칭 응력 텐서에서 $\sigma_{12}=35$ MPa, $\sigma_{13}=-10$ MPa,
$\sigma_{23}=8$ MPa이다. $\sigma_{21}$, $\sigma_{31}$, $\sigma_{32}$를 구하시오.

<!--
풀이와 해답:
응력 텐서의 대칭성에 따라 sigma_21=35 MPa, sigma_31=-10 MPa,
sigma_32=8 MPa이다.
-->

## 8.15. 문제 15

응력 텐서가 주어졌을 때 법선방향이 다른 면의 면력벡터도 계산할 수 있는 이유를 Cauchy
공식을 사용해 설명하시오.

<!--
풀이와 해답:
응력 텐서는 한 점의 면 방향에 따른 응력정보를 포함하며, 임의의 단위법선 n을
t(n)=sigma n에 대입하면 그 면의 면력벡터를 얻을 수 있기 때문이다.
-->

## 8.16. 문제 16

응력의 단위 MPa를 $\mathrm{N/mm^2}$로 나타내시오.

<!--
풀이와 해답:
1 MPa=10^6 N/m^2이고 1 m^2=10^6 mm^2이므로 1 MPa=1 N/mm^2이다.
-->

---

[이전 강의](/assets/lecture_notes/3_1_metal_plasticity/metal_plasticity_07_displacement_strain_exercises.md) · [강의 목록](/_lectures/3_1_metal_plasticity.md) · [다음 강의](/assets/lecture_notes/3_1_metal_plasticity/metal_plasticity_09_elasticity.md)

File: assets/lecture_notes/3_1_metal_plasticity/metal_plasticity_09_elasticity.md
---
layout: distill
title: 선형 탄성
description: 등방 선형탄성과 Hooke 법칙
target: 학부 고학년
permalink:
featured: true
prerequisite: 응력과 변형률, 벡터와 행렬
toc: false

mermaid:
  enabled: true
  zoomable: true
typograms: true
hidden: true
tabs: true
tikzjax: true
authors:
  - name: Youngung Jeong
    url: "https://youngung.github.io/"
    affiliations:
      name: Changwon National University
---

**목차**

* TOC
{:toc}

# 1. 선형 탄성 (linear elasticity) 거동

- 힘->응력
- 변위->변형률

- 응력과 변형률로 표현된 자극과 반응 사이의 관계는?
  - 많은 금속 재료의 경우, 매우 높은 응력 값이 가해지는 게 아니라면 탄성 거동만을 보인다.
  - 그럴경우 응력이 가해지는 동안에만 변형률이 보이고, 응력이 사라지면 변형률이 사라진다.
  - 그리고 많은 금속 재료들은 탄성을 보일 때, 응력과 변형률이 선형 비례한다.

- 위 거동을 만족시키는 응력과 변형률의 관계는 아래와 같이 표현된다.

$$\boldsymbol\sigma=\boldsymbol E : \boldsymbol \varepsilon$$

- 위 관계를 처음 보인 Hooke의 이름을 따서, 위 식을 Hooke의 법칙이라고도 부른다.

- 만약 응력과 변형률이 모두 스칼라라면 기울기 $E$도 스칼라가 된다.

# 2. Young's modulus (영률)

- Hooke의 법칙에서 보이는 스칼라 $E$를 영률이라 부른다.

- 변형률이 단위가 없으므로, 영률은 응력과 같은 단위를 가진다 (Pa, MPa 등)

- 영률은 재료의 성질이다. 강철과 고무에 동일한 응력을 가했을 때, 강철의 변형률이 훨씬 작다. 따라서 강철의 영률이 고무의 영률에 비해 매우 크다.

# 3. 포아송 효과 (Poisson effect)

- 인장하는 길이가 $\mathbf {\boldsymbol{e}}_1$ 방향일 때, 수직 변형이 $\mathbf {\boldsymbol{e}}_1$축으로만 발생하지 않는다. 그에 수직한 방향, 예를 들어 $\mathbf {\boldsymbol{e}}_2$로는 길이가 줄어드는 수직 변형이 발생할 수 있다.

- 이럴 때, 적어도 두 수직 변형률 성분 $\varepsilon_{11}$, $\varepsilon_{22}$가 0이 아님을 알 수 있다. 더욱 구체적으로는 아래와 같은 값의 범위를 가지게 된다.

  - $\varepsilon_{11}>0$
  - $\varepsilon_{22}<0$

- 이때 발생하는 두 수직 변형률 성분의 비를 poisson 비로 정의한다.

$$\nu=-\frac{\varepsilon_{22}}{\varepsilon_{11}}$$

# 4. 3차원으로 확장하여 표현되는 Hooke의 법칙

- 응력텐서 $\boldsymbol \sigma$와 변형률 텐서 $\boldsymbol \varepsilon$의 선형 관계를 표현해야 하겠다. 이를 아래와 같이 표현할 수 있다.

$$ [\boldsymbol\sigma]_{ij} = \sum_{k=1}^3\sum_{l=1}^3 [\boldsymbol E]_{ijkl} [\boldsymbol\varepsilon] _{kl} \text{ with } i=1,2,3\ \ \ j=1,2,3$$

- 응력과 변형률 텐서는 각각 랭크2의 매트릭스로, 탄성계수 텐서 $E$는 랭크 4의 매트릭스로 표현됨을 알 수 있다.

# 5. 등방성 재료의 경우

- 재료의 물성이 방향에 관계 없을 때, 앞선 3차원 Hooke의 법칙에 활용된 랭크4의 $E$텐서를 두 스칼라 $\lambda$와 $G$로 표현할 수 있다.

$$
\boldsymbol \sigma = \lambda  \boldsymbol I tr(\boldsymbol \varepsilon) + 2G \boldsymbol \varepsilon
$$

- 위를 인덱스를 활용해 표현하면

$$
\sigma_{ij} = \lambda  \delta_{ij} \sum_{k=1}^3(\varepsilon_{kk}) + 2G\varepsilon_{ij}, \text{ with } i=1,2,3\ \ \ j=1,2,3
$$

- $tr(\boldsymbol\varepsilon)$는 체적 변형률이며 아래와 같이 정의된다.
  $$tr(\boldsymbol\varepsilon)=\sum_{k=1}^3\varepsilon_{kk}=\varepsilon_{11}+\varepsilon_{22}+\varepsilon_{33} $$

- $\boldsymbol I$는 랭크2 단위 텐서이며, 아래와 같은 매트릭스 형태로 표현된다.

$$
\boldsymbol I = \begin{bmatrix}
1 &0 &0 \\
0 &1 &0 \\
0 &0 &1 \\
\end{bmatrix}
$$

- $\delta_{ij}$는 크로네커 델타(Kronecker delta)로 불리며 아래 성질을 가진다.

  - $\delta_{ij}=0, \text{ if } i\ne j$
  - $\delta_{ij}=1, \text{ if } i=j$
  - 따라서 $\delta_{ij}$는 $\boldsymbol I$와 동일한 역할을 수행한다.

- G는 전단 탄성계수이다.

- $\lambda$는 Lame의 제1 상수이다.

# 6. 선형 등방 Hooke 법칙 상세 설명

- 체적탄성계수를 $K=\lambda+2G/3$라 하면, 세 수직응력의 평균(평균응력)은
  체적변화율 $\operatorname{tr}(\boldsymbol\varepsilon)$와 다음 관계를 갖는다.

$$
\frac{\operatorname{tr}(\boldsymbol\sigma)}{3}=K\operatorname{tr}(\boldsymbol\varepsilon)
$$

  전단 성분은 체적변화와 무관하게 $\sigma_{ij}=2G\varepsilon_{ij}\ (i\ne j)$로
  주어진다.

- 응력 성분을 각기 풀어 표현하면

  - 수직 성분의 경우
    $$\sigma_{11}=\lambda (\varepsilon_{11}+\varepsilon_{22}+\varepsilon_{33}) + 2G\varepsilon_{11}$$

$$\sigma_{22}=\lambda (\varepsilon_{11}+\varepsilon_{22}+\varepsilon_{33}) + 2G\varepsilon_{22}$$

$$\sigma_{33}=\lambda (\varepsilon_{11}+\varepsilon_{22}+\varepsilon_{33}) + 2G\varepsilon_{33}$$

- 전단 성분의 경우

$$ \sigma_{12}=2G\varepsilon_{12} $$

$$ \sigma_{13}=2G\varepsilon_{13} $$

$$ \sigma_{23}=2G\varepsilon_{23} $$

# 7. 선형 등방 Hooke 법칙에서의 상수 관계

여기서는 **등방 선형탄성체의 기계적 응력–변형률 관계**에 사용하는 탄성상수들을
정리한다. 아래 변환식은 이방성 재료의 방향별 탄성계수에 그대로 적용할 수 없다.

| 기호 | 이름 | 의미와 정의 |
| ---- | ---- | ----------- |
| $E$ | 영률 또는 Young 계수 (Young's modulus) | 일축 응력에서 축 방향 응력과 변형률의 비: $E=\sigma_{11}/\varepsilon_{11}$ |
| $\nu$ | Poisson 비 (Poisson's ratio) | 일축 응력에서 축 방향 변형률에 대한 횡변형률의 음의 비: $\nu=-\varepsilon_{22}/\varepsilon_{11}$ |
| $G=\mu$ | 전단탄성계수, Lamé의 제2 상수 (shear modulus) | 전단응력과 공학전단변형률의 비: $G=\sigma_{12}/\gamma_{12}$, $\gamma_{12}=2\varepsilon_{12}$ |
| $K$ | 체적탄성계수 (bulk modulus) | 정수압에 대한 체적변형의 저항: $K=-p/\varepsilon_v$, $\varepsilon_v=\operatorname{tr}(\boldsymbol\varepsilon)$ |
| $\lambda$ | Lamé의 제1 상수 (first Lamé parameter) | $\boldsymbol\sigma=\lambda\boldsymbol I\operatorname{tr}(\boldsymbol\varepsilon)+2G\boldsymbol\varepsilon$에서 체적변형률에 곱해지는 상수 |
| $M$ | 구속탄성계수 또는 P파 탄성계수 (constrained / P-wave modulus) | 횡방향 변형을 막은 일축 변형률 상태에서 $M=\sigma_{11}/\varepsilon_{11}$ |

$E$, $G$, $K$, $\lambda$, $M$의 단위는 모두 응력과 같은 Pa이며,
$\nu$는 단위가 없는 비이다. $\mu$는 $G$의 다른 기호이므로 별도의 독립 상수가 아니다.
체적탄성계수의 역수 $\beta=1/K$는 **압축률(compressibility)**이며 단위는
$\mathrm{Pa^{-1}}$이다.

$E$와 $\nu$의 정의에서 일축 응력이란 $\sigma_{11}$만 0이 아닌 상태이다.
반면 $M$의 정의에서는 $\varepsilon_{11}$만 0이 아니며, 횡방향 응력이 발생할 수 있다.
따라서 **횡방향이 자유로운 인장시험의 $E$와 횡변형을 구속한 경우의 $M$은 다르다.**

일반적인 이방성 탄성체에서는 탄성계수 텐서에 최대 21개의 독립 상수가 필요하지만,
등방 선형탄성체에서는 **서로 독립인 두 탄성상수**로 나머지를 결정할 수 있다.
대표적인 선택은 $(E,\nu)$, $(K,G)$, $(\lambda,G)$이다.

**영률 $E$와 Poisson 비 $\nu$를 알고 있을 때**

$$
G=\mu=\frac{E}{2(1+\nu)},
\qquad
K=\frac{E}{3(1-2\nu)}
$$

$$
\lambda=\frac{E\nu}{(1+\nu)(1-2\nu)},
\qquad
M=\frac{E(1-\nu)}{(1+\nu)(1-2\nu)}
$$

**체적탄성계수 $K$와 전단탄성계수 $G$를 알고 있을 때**

$$
E=\frac{9KG}{3K+G},
\qquad
\nu=\frac{3K-2G}{2(3K+G)}
$$

$$
\lambda=K-\frac{2G}{3},
\qquad
M=K+\frac{4G}{3}
$$

**Lamé 상수 $\lambda$와 $G=\mu$를 알고 있을 때**

$$
E=\frac{G(3\lambda+2G)}{\lambda+G},
\qquad
\nu=\frac{\lambda}{2(\lambda+G)}
$$

$$
K=\lambda+\frac{2G}{3},
\qquad
M=\lambda+2G
$$

위 관계에서 자주 사용하는 식을 모으면 다음과 같다.

$$
\boxed{E=2G(1+\nu)=3K(1-2\nu)}
$$

$$
\boxed{M=\lambda+2G=K+\frac{4G}{3}},
\qquad
\frac{1}{E}=\frac{1}{9K}+\frac{1}{3G}
$$



예를 들어 $E=210\,\mathrm{GPa}$, $\nu=0.30$이면

$$
\begin{aligned}
G&\approx80.77\,\mathrm{GPa}, & K&=175\,\mathrm{GPa},\\
\lambda&\approx121.15\,\mathrm{GPa}, & M&\approx282.69\,\mathrm{GPa}.
\end{aligned}
$$

이다. 이 값들을 $E=9KG/(3K+G)$에 대입하면 원래 영률 $210\,\mathrm{GPa}$를 얻는다.

등방 선형탄성체의 탄성에너지가 양의 정부호이려면 $K>0$, $G>0$이어야 한다.
이는 $E>0$, $-1<\nu<0.5$와 동등하다. $\lambda$는 이 조건 안에서도 음수가 될 수 있다.
$E$를 고정하고 $\nu$가 $0.5$에 가까워지면 $K$가 커져 체적변형이 어려워진다.
정확히 비압축성인 $\nu=0.5$에는 위의 분모가 있는 변환식을 직접 대입할 수 없다.

<!--
탄성상수의 기본 관계는
[A. F. Bower, Applied Mechanics of Solids, 3.2절](https://solidmechanics.org/Text/Chapter3_2/Chapter3_2.php)을,
$M=\lambda+2G$를 포함한 변환 구현은
[SfePy의 탄성계수 변환 코드](https://sfepy.org/doc/_modules/sfepy/mechanics/matcoefs.html)를 참고할 수 있다.
-->

## 7.1. 정수압과 체적탄성계수 {#hydrostatic-pressure}

정수압(hydrostatic pressure)은 물체의 모든 면에 수직으로, 방향에 관계없이 같은
크기로 작용하는 압력이다. 예를 들어 물속에 잠긴 작은 물체를 생각하면, 물이 물체의
표면을 사방에서 안쪽으로 누른다. 여기서는 높이에 따른 압력 차이를 무시하고,
물체 전체에 균일한 압력이 작용하는 경우를 생각한다.

이 강의에서는 **인장응력을 양(+)으로, 압축응력을 음(-)으로** 정한다.
반면 압력 $p$는 압축일 때 양으로 정의하므로, $p>0$인 정수압에 의한 응력은 다음과 같다.

$$
\boldsymbol\sigma=-p\boldsymbol I
=\begin{bmatrix}
-p & 0 & 0 \\
0 & -p & 0 \\
0 & 0 & -p
\end{bmatrix}
$$

즉, 세 수직응력 성분이 모두 $-p$이고 전단응력은 모두 0이다. 이 응력 상태는 좌표축을
회전해도 동일하다. $p<0$이면 세 수직응력이 모두 $-p>0$이므로, 사방으로 당기는 균일한 삼축 인장 상태이다.

등방 선형탄성체에 정수압이 작용하면 세 방향의 수직변형률도 같은 값
$\varepsilon_h$가 된다. 미소변형 범위에서 체적변형률은

$$
\varepsilon_v=\operatorname{tr}(\boldsymbol\varepsilon)
=3\varepsilon_h\approx\frac{\Delta V}{V_0}
$$

이다. 여기서 $V_0$는 변형 전 체적이고 $\Delta V$는 체적의 변화량이다.
등방 Hooke 법칙의 수직 성분에 대입하면

$$
-p=\lambda(3\varepsilon_h)+2G\varepsilon_h
=\left(\lambda+\frac{2G}{3}\right)\varepsilon_v
$$

를 얻는다. 따라서 **체적탄성계수(bulk modulus)** $K$를 이용하면

$$
K=\lambda+\frac{2G}{3}=\frac{E}{3(1-2\nu)},
\qquad
\varepsilon_v=-\frac{p}{K},
\qquad
\varepsilon_h=-\frac{p}{3K}
$$

로 표현할 수 있다. $K$의 단위는 응력과 같고, $K$가 클수록 같은 압력에 의한
체적 감소가 작다. 등방 선형탄성체에서는 정수압에 의해 각 방향이 같은 비율로
줄어들므로, 미소변형 범위에서 형상은 유지되면서 체적이 감소한다.

예를 들어 $E=210\ \mathrm{GPa}$, $\nu=0.3$이면

$$
K=\frac{210}{3(1-0.6)}=175\ \mathrm{GPa}
$$

이다. 여기에 $p=70\ \mathrm{MPa}$가 작용하면 단위를 MPa로 맞추어

$$
\varepsilon_v=-\frac{70}{175000}=-0.0004,
\qquad
\varepsilon_h=\frac{-0.0004}{3}\approx-0.0001333
$$

을 얻는다. 체적변형률이 음수라는 것은 체적이 약 $0.04\%$ 감소함을 뜻한다.

# 8. Voigt 표현법

- 삼차원으로 확장하여 표현한 Hooke의 법칙은 아래와 같다.
  $$ [\boldsymbol\sigma]_{ij} = \sum_{k=1}^3\sum_{l=1}^3 [\boldsymbol E]_{ijkl} [\boldsymbol\varepsilon]_{kl} \text{ with } i=1,2,3\ \ \ j=1,2,3$$

- 응력과 변형률 텐서 모두 6개의 독립 성분만을 가지므로, 6성분을 가지는 랭크1의 행렬로 표현하여 표기하기도 한다.

- 그러한 방법중 Voigt표현을 활용하여 아래와 같이 표현한다.

$$ [\boldsymbol\sigma]^{voigt}=
\begin{bmatrix}
\sigma_{11}\\
\sigma_{22}\\
\sigma_{33}\\
\sigma_{23}\\
\sigma_{13}\\
\sigma_{12}\\
\end{bmatrix}$$


$$ [\boldsymbol\varepsilon]^{voigt}=
\begin{bmatrix}
\varepsilon_{11}\\
\varepsilon_{22}\\
\varepsilon_{33}\\
2\varepsilon_{23}\\
2\varepsilon_{13}\\
2\varepsilon_{12}\\
\end{bmatrix}$$

- 위 방법을 확장하며 Hooke의 법칙을 새로 인덱스로 표기하면

$$
\ [\boldsymbol\sigma]_i^{voigt}=\sum_{j}^6 [\boldsymbol E]_{ij}^{voigt} [\boldsymbol\varepsilon]_j^{voigt}
$$

로 간략히 표기할 수 있겠다. 그리고 이때 탄성계수 텐서가 2랭크 $6\times6$행렬 형태로 표기된다.

- 등방성 재료에서 $[\boldsymbol E]_{ij}^{voigt}$의 각 성분은 아래와 같다.

$$
[\boldsymbol E]^{voigt}=
\begin{bmatrix}
\lambda + 2G & \lambda &\lambda &0 &0 &0 \\
\lambda &\lambda + 2G & \lambda &0 &0 &0 \\
\lambda & \lambda &\lambda + 2G &0 &0 &0 \\
0 & 0 &0 &G &0 &0 \\
0 & 0 &0 &0 &G &0 \\
0 & 0 &0 &0 &0 &G \\
\end{bmatrix}
$$

# 9. Compliance matrix

- Hooke의 법칙을 역으로 표현할 수 있다.

$$
\boldsymbol \varepsilon=\boldsymbol S : \boldsymbol \sigma
$$

- Voigt 표현을 활용하면[^compliance-derivation]

$$
[\boldsymbol S]^{voigt}=
\begin{bmatrix}
1/ E& -\nu/E & -\nu/E &0 &0 &0 \\
-\nu/E &1/E & -\nu/E &0 &0 &0 \\
-\nu/E & -\nu/E &1/E &0 &0 &0 \\
0 & 0 &0 &1/G &0 &0 \\
0 & 0 &0 &0 &1/G &0 \\
0 & 0 &0 &0 &0 &1/G \\
\end{bmatrix}
$$

# 10. VPSC에서 사용하는 b-basis

Voigt 표기는 대칭 텐서를 6성분 벡터로 나타내는 방법이다. 그러나 이 강의의 Voigt
변형률 벡터에는 공학전단변형률 $2\varepsilon_{ij}$가 들어가므로, 응력과 변형률의
전단 성분에 서로 다른 배율을 적용한다. VPSC에서 사용하는 **b-basis**는 대칭
2차 텐서 공간에 정규직교 기저를 두어 응력과 변형률에 같은 변환을 적용하는 방법이다.
여기서 b-basis는 공간의 세 좌표축을 바꾸는 것이 아니라, **대칭 텐서를 표현하는
6개의 기저 텐서를 선택하는 것**이다.

**기저 텐서의 정의**

고정된 직교좌표계의 단위벡터를 $\boldsymbol e_1$, $\boldsymbol e_2$,
$\boldsymbol e_3$라 하자. $\boldsymbol e_i\otimes\boldsymbol e_j$는
$(i,j)$ 성분만 1인 기저 텐서이다. VPSC8의 <code>CHG_BASIS</code>에서 사용하는
부호와 순서에 맞추면 다음과 같다.

$$
\begin{aligned}
\boldsymbol b^{(1)}&=\frac{-\boldsymbol e_1\otimes\boldsymbol e_1+\boldsymbol e_2\otimes\boldsymbol e_2}{\sqrt2},\\
\boldsymbol b^{(2)}&=\frac{-\boldsymbol e_1\otimes\boldsymbol e_1-\boldsymbol e_2\otimes\boldsymbol e_2+2\boldsymbol e_3\otimes\boldsymbol e_3}{\sqrt6}.
\end{aligned}
$$

$$
\begin{aligned}
\boldsymbol b^{(3)}&=\frac{\boldsymbol e_2\otimes\boldsymbol e_3+\boldsymbol e_3\otimes\boldsymbol e_2}{\sqrt2},\\
\boldsymbol b^{(4)}&=\frac{\boldsymbol e_1\otimes\boldsymbol e_3+\boldsymbol e_3\otimes\boldsymbol e_1}{\sqrt2},\\
\boldsymbol b^{(5)}&=\frac{\boldsymbol e_1\otimes\boldsymbol e_2+\boldsymbol e_2\otimes\boldsymbol e_1}{\sqrt2},\\
\boldsymbol b^{(6)}&=\frac{\boldsymbol I}{\sqrt3}.
\end{aligned}
$$

이 기저는 이중수축에 대해 정규직교한다.

$$
\boldsymbol b^{(\alpha)}:\boldsymbol b^{(\beta)}=\delta_{\alpha\beta},
\qquad \alpha,\beta=1,\ldots,6
$$

따라서 대칭 텐서 $\boldsymbol A$의 b-basis 성분과 역변환은

$$
A_\alpha^{(b)}=\boldsymbol A:\boldsymbol b^{(\alpha)},
\qquad
\boldsymbol A=\sum_{\alpha=1}^{6}A_\alpha^{(b)}\boldsymbol b^{(\alpha)}
$$

이며, 실제 6성분 벡터는 다음과 같다.

$$
[\boldsymbol A]^{(b)}=
\begin{bmatrix}
(A_{22}-A_{11})/\sqrt2\\
(2A_{33}-A_{11}-A_{22})/\sqrt6\\
\sqrt2 A_{23}\\
\sqrt2 A_{13}\\
\sqrt2 A_{12}\\
(A_{11}+A_{22}+A_{33})/\sqrt3
\end{bmatrix}
$$

**대각합이 0인 5성분과 구형 1성분**

첫 다섯 기저의 대각합은 0이므로 처음 5성분은 체적변화와 무관한 부분을 나타낸다.
6번째 성분은 $A_6^{(b)}=\operatorname{tr}(\boldsymbol A)/\sqrt3$으로,
구형 부분 $\frac{\operatorname{tr}(\boldsymbol A)}{3}\boldsymbol I$을 나타낸다.
체적변화가 없는 소성 변형률속도처럼 대각합이 0인 텐서는 5성분으로 표현할 수 있다.
VPSC의 응력–소성 변형률속도 관계는 이 5차원 표현을 활용할 수 있지만,
**일반적인 탄성 응력과 변형률을 표현할 때는 구형 성분을 포함한 6성분이 필요하다.**
코드의 <code>KDIM=5</code>와 <code>KDIM=6</code>은 이 차이에 대응한다.

예를 들어 정수압 응력 $\boldsymbol\sigma=-p\boldsymbol I$는

$$
[\boldsymbol\sigma]^{(b)}=
\begin{bmatrix}0&0&0&0&0&-\sqrt3p\end{bmatrix}^{T}
$$

이므로, 첫 다섯 성분만으로는 정수압을 나타낼 수 없다.

**Voigt 표기와 다른 점: 전단 배율과 내적 보존**

b-basis에서는 응력과 변형률의 전단 성분 모두에 $\sqrt2$를 곱한다.
예를 들어 $\sigma_{12}=\sigma_{21}=\tau$만 0이 아닌 순수 전단응력에서는
$\sigma_5^{(b)}=\sqrt2\tau$이다. $\tau=30\,\mathrm{MPa}$이면
$\sigma_5^{(b)}\approx42.43\,\mathrm{MPa}$이고 다른 성분은 모두 0이다.

정규직교성 때문에 대칭 텐서의 이중수축은 b-basis 벡터의 보통 내적과 같다.

$$
\boldsymbol A:\boldsymbol B
=\sum_{\alpha=1}^{6}A_\alpha^{(b)}B_\alpha^{(b)},
\qquad
\boldsymbol A:\boldsymbol A
=\sum_{\alpha=1}^{6}\left(A_\alpha^{(b)}\right)^2
$$

따라서 탄성에너지 밀도도

$$
W=\frac12\boldsymbol\sigma:\boldsymbol\varepsilon
=\frac12\sum_{\alpha=1}^{6}\sigma_\alpha^{(b)}\varepsilon_\alpha^{(b)}
$$

로 계산할 수 있다. 이 강의의 응력 Voigt 벡터와 공학전단변형률 Voigt 벡터 사이의
내적도 일률 밀도 또는 에너지 계산에 사용할 수 있지만, 각각의 Voigt 벡터의
유클리드 노름이 텐서의 노름과 같지는 않다. b-basis는 같은 정규직교 변환으로
내적과 노름을 모두 보존한다.

**b-basis에서의 탄성 stiffness와 compliance**

탄성계수 텐서를 $\mathbb C$라 쓰면, 기저 변환한 행렬 성분은

$$
C_{\alpha\beta}^{(b)}
=b_{ij}^{(\alpha)}C_{ijkl}b_{kl}^{(\beta)},
\qquad
[\boldsymbol\sigma]^{(b)}=[\mathbb C]^{(b)}[\boldsymbol\varepsilon]^{(b)}
$$

이다. $[\mathbb S]^{(b)}$도 같은 기저로 변환하며,
$[\mathbb S]^{(b)}=\left([\mathbb C]^{(b)}\right)^{-1}$이다.
**등방 선형탄성체**에서는 처음 5성분(대각합이 0인 변형)에 $2G$, 구형 변형에 $3K$가 대응하므로

$$
[\mathbb C]^{(b)}=
\begin{bmatrix}
2G&0&0&0&0&0\\
0&2G&0&0&0&0\\
0&0&2G&0&0&0\\
0&0&0&2G&0&0\\
0&0&0&0&2G&0\\
0&0&0&0&0&3K
\end{bmatrix}
$$

$$
[\mathbb S]^{(b)}=
\begin{bmatrix}
\dfrac1{2G}&0&0&0&0&0\\
0&\dfrac1{2G}&0&0&0&0\\
0&0&\dfrac1{2G}&0&0&0\\
0&0&0&\dfrac1{2G}&0&0\\
0&0&0&0&\dfrac1{2G}&0\\
0&0&0&0&0&\dfrac1{3K}
\end{bmatrix}
$$

가 된다. 앞의 Voigt stiffness에서 전단 대각성분이 $G$였던 것과 달리,
b-basis에서는 $2G$이다. 이는 물성이 달라진 것이 아니라 **변형률 성분의 정의가
공학전단변형률에서 정규직교 성분으로 바뀌었기 때문**이다.
이방성 탄성체에서는 b-basis를 사용해도 stiffness가 일반적으로 대각행렬은 아니다.

기저의 부호·순서는 구현에 따라 달라질 수 있으므로 실제 코드와 일치시켜야 한다.
위 정의는 [LANL VPSC8의 CHG_BASIS 원본](https://github.com/lanl/VPSC_code/blob/main/vpsc8sub.for#L182-L284)에 맞췄다.

# 11. 연습 문제

## 문제 1

Young 계수가 200 GPa인 재료에 0.001의 일축 탄성변형률이 생겼다. 응력을 구하라.

<!--
풀이와 해답:
sigma=E epsilon=200 GPa 곱하기 0.001=0.2 GPa=200 MPa이다.
-->

## 문제 2

일축 인장변형률이 0.01이고 Poisson 비가 0.3일 때 횡변형률을 구하라.

<!--
풀이와 해답:
횡변형률은 -nu epsilon=-0.3 곱하기 0.01=-0.003이다.
-->

## 문제 3

등방 선형탄성체를 나타내는 독립적인 탄성상수는 몇 개인가?

<!--
풀이와 해답:
두 개이다. 예를 들어 Young 계수 E와 Poisson 비 nu를 사용할 수 있다.
-->

## 문제 4: 탄성상수의 변환

등방 선형탄성체의 Young 계수가 $E=210\ \mathrm{GPa}$, Poisson 비가
$\nu=0.3$이다. 전단탄성계수 $G$와 Lamé의 제1 상수 $\lambda$를 구하라. 아래의 관계식을 활용할 수 있다.

$$
G=\frac{E}{2(1+\nu)}
$$

$$
\lambda=\frac{E \nu}{(1+\nu)(1-2\nu)}
$$

<!--
풀이와 해답:
G=E/[2(1+nu)]=210/2.6=80.77 GPa이다.
lambda=E nu/[(1+nu)(1-2nu)]=63/(1.3 곱하기 0.4)=121.15 GPa이다.
-->

## 문제 5: Voigt 표현과 응력 계산

등방 선형탄성체의 탄성상수가 $\lambda=120\ \mathrm{GPa}$,
$G=80\ \mathrm{GPa}$이고, 변형률 텐서가 다음과 같다.

$$
\boldsymbol\varepsilon=
\begin{bmatrix}
0.001 & 0.0002 & 0 \\
0.0002 & -0.0003 & 0 \\
0 & 0 & -0.0003
\end{bmatrix}
$$

이 강의의 성분 순서에 따라 ($[\sigma^{voigt}]=[\sigma_{11}, \sigma_{22}, \sigma_{33}, \sigma_{23}, \sigma_{13},\sigma_{12}]^T$) 변형률의 Voigt 벡터를 쓰고, 응력 텐서의 모든 독립 성분을 구하라.

<!--
풀이와 해답:
Voigt 성분 순서는 11, 22, 33, 23, 13, 12이다.
변형률 Voigt 벡터는 (0.001, -0.0003, -0.0003, 0, 0, 0.0004)^T이다.
tr(epsilon)=0.001-0.0003-0.0003=0.0004이다.
lambda tr(epsilon)=120 GPa 곱하기 0.0004=48 MPa이다.
sigma_11=48+160000 곱하기 0.001=208 MPa이다.
sigma_22=sigma_33=48+160000 곱하기 (-0.0003)=0 MPa이다.
sigma_12=160000 곱하기 0.0002=32 MPa이며 sigma_23=sigma_13=0이다.
응력 Voigt 벡터는 (208, 0, 0, 0, 0, 32)^T MPa이다.
-->

## 문제 6: 정수압과 체적변형률

[7.1절의 정수압과 체적탄성계수](#hydrostatic-pressure)를 참고하여 다음을 구하라.

$E=210\ \mathrm{GPa}$, $\nu=0.3$인 등방 선형탄성체에
$p=100\ \mathrm{MPa}$의 정수압이 작용한다. 인장응력을 양으로 정하면
$\sigma_{11}=\sigma_{22}=\sigma_{33}=-p=-100\ \mathrm{MPa}$이고 전단응력은 모두 0이다.
각 수직변형률과 미소 체적변형률 $\operatorname{tr}(\boldsymbol\varepsilon)$을 구하라.
또한 $K=\lambda+2G/3$를 이용하여 체적변형률을 검산하라.

<!--
풀이와 해답:
각 수직변형률은 (-p+2 nu p)/E=-(1-2nu)p/E이다.
epsilon_11=epsilon_22=epsilon_33=-0.4 곱하기 100/210000
=-0.000190476이다.
tr(epsilon)=3 곱하기 (-0.000190476)=-0.000571429이다.
G=80.7692 GPa, lambda=121.1538 GPa이므로 K=175 GPa이다.
-p/K=-100/175000=-0.000571429로 앞의 결과와 일치한다.
체적변형률이 음수이므로 체적이 감소한다.
-->

[^compliance-derivation]: **Compliance matrix의 유도.** 위 $[\boldsymbol S]^{voigt}$는 두 가지 방법으로 유도할 수 있다.

  **방법 1: 단축 인장과 Poisson 효과의 중첩.** 선형 탄성이므로 세 수직응력이 각각 만드는 변형률을 더할 수 있다. $\sigma_{11}$ 만 작용하면

  $$
  \varepsilon_{11}=\frac{\sigma_{11}}{E},\qquad
  \varepsilon_{22}=\varepsilon_{33}=-\nu\frac{\sigma_{11}}{E}
  $$

  이다. $\sigma_{22}$, $\sigma_{33}$ 에 대해서도 같은 방식이 성립하므로 세 응력을 모두 더하면

  $$
  \varepsilon_{11}=\frac{1}{E}\left[\sigma_{11}-\nu(\sigma_{22}+\sigma_{33})\right],\quad
  \varepsilon_{22}=\frac{1}{E}\left[\sigma_{22}-\nu(\sigma_{11}+\sigma_{33})\right],\quad
  \varepsilon_{33}=\frac{1}{E}\left[\sigma_{33}-\nu(\sigma_{11}+\sigma_{22})\right]
  $$

  이 되고, 이 식의 계수가 $[\boldsymbol S]^{voigt}$ 의 왼쪽 위 $3\times3$ 블록($1/E$, $-\nu/E$)이다. 전단 성분은 $\sigma_{ij}=2G\varepsilon_{ij}\ (i\ne j)$ 에서 바로 얻는다. Voigt 변형률 벡터의 전단 성분이 $2\varepsilon_{ij}$ 이므로

  $$
  2\varepsilon_{23}=\frac{\sigma_{23}}{G},\quad
  2\varepsilon_{13}=\frac{\sigma_{13}}{G},\quad
  2\varepsilon_{12}=\frac{\sigma_{12}}{G}
  $$

  이고, 이것이 오른쪽 아래 대각 성분 $1/G$ 이다. 수직 성분과 전단 성분은 서로 연성되지 않으므로 나머지 성분은 0이다. 참고로 $G=E/[2(1+\nu)]$ 이므로 $1/G=2(1+\nu)/E$ 이다.

  **방법 2: 강성 행렬 $[\boldsymbol E]^{voigt}$ 의 역행렬.** $[\boldsymbol S]^{voigt}=\left([\boldsymbol E]^{voigt}\right)^{-1}$ 이다. $[\boldsymbol E]^{voigt}$ 는 $3\times3$ 수직 블록과 $3\times3$ 전단 블록으로 나뉘므로 각 블록의 역행렬을 따로 구하면 된다. 전단 블록은 $G\boldsymbol I_3$ 이므로 역행렬은 $\boldsymbol I_3/G$ 이다. 수직 블록은 $2G\boldsymbol I_3+\lambda\,\boldsymbol u\boldsymbol u^T$ ($\boldsymbol u=(1,1,1)^T$) 이다. 역행렬을 $a\boldsymbol I_3+b\,\boldsymbol u\boldsymbol u^T$ 꼴로 놓고 $\boldsymbol u^T\boldsymbol u=3$ 을 이용하면

  $$
  \left(2G\boldsymbol I_3+\lambda\boldsymbol u\boldsymbol u^T\right)
  \left(a\boldsymbol I_3+b\boldsymbol u\boldsymbol u^T\right)
  =2Ga\,\boldsymbol I_3+\left[2Gb+\lambda a+3\lambda b\right]\boldsymbol u\boldsymbol u^T
  =\boldsymbol I_3
  $$

  이므로

  $$
  a=\frac{1}{2G},\qquad
  b=-\frac{\lambda}{2G(2G+3\lambda)}
  $$

  이다. 따라서 역행렬의 대각 성분과 비대각 성분은

  $$
  a+b=\frac{G+\lambda}{G(2G+3\lambda)},\qquad
  b=-\frac{\lambda}{2G(2G+3\lambda)}
  $$

  이다. 7장의 관계

  $$
  E=\frac{G(3\lambda+2G)}{\lambda+G},\qquad
  \nu=\frac{\lambda}{2(\lambda+G)}
  $$

  를 쓰면 $a+b=1/E$, $b=-\nu/E$ 가 되어 방법 1의 결과와 일치한다.

---

[이전 강의]({% link assets/lecture_notes/3_1_metal_plasticity/metal_plasticity_08_force_stress.md %}) | [강의 목록]({% link _lectures/3_1_metal_plasticity.md %}) | [다음 강의]({% link assets/lecture_notes/3_1_metal_plasticity/metal_plasticity_10_plane_condition.md %})
