Repository: youngung/youngung.github.io

File: assets/lecture_notes/3_1_metal_plasticity/metal_plasticity_09_plastic_yield.md
---
layout: distill
title: 소성가공
description: 금속 소성 가공 역학 기초
target: 3학년 1학기
permalink:
featured: true
prerequisite:

mermaid:
  enabled: true
  zoomable: true
typograms: true
hidden: true
tabs: true
tikzjax: true
authors:
  - name: Youngung Jeong
    url: "https://youngung.github.io/"
    affiliations:
      name: Changwon National University
---

#

File: assets/lecture_notes/3_1_metal_plasticity/metal_plasticity_10_plane_condition.md
---
layout: distill
title: 평면 응력과 평면 변형률
description: 3차원 문제를 단순화하는 두 평면 조건
target: 학부 고학년
permalink:
featured: true
prerequisite: 힘과 응력, 변위와 미소변형률, 선형 탄성
toc: false

mermaid:
  enabled: true
  zoomable: true
typograms: true
hidden: true
tabs: true
tikzjax: true
authors:
  - name: Youngung Jeong
    url: "https://youngung.github.io/"
    affiliations:
      name: Changwon National University
---

**목차**

* TOC
{:toc}

# 1. 평면 조건

- 실제 구조물은 3차원이지만, 2차원 변형이나 2차원 응력 상태로 근사할 수 있는 경우가 많다.
  - 예: 6면체 구조물의 세 모서리 중 한 모서리가 다른 두 모서리에 비해 매우 짧다면 평면 응력 조건을 활용할 수 있다 (판재 성형; sheet forming).
  - 예: 6면체 구조물의 세 모서리 중 한 모서리가 다른 두 모서리의 길이에 비해 매우 길때, 평면 변형 조건이 활용되는 경우가 있다 (압연; rolling).

평면 조건은 구조물이 실제로 2차원이라는 뜻이 아니다. 3차원 문제에서 특정 면외 응력
또는 변형률 성분을 무시할 수 있어 계산을 2차원으로 단순화하는 **근사 가정**이다. 형상의
길이비뿐 아니라 하중 방향, 경계조건과 관심 위치가 함께 이 가정을 결정한다.
- 3차원 응력 텐서를 매트릭스로 표현하고, 대칭성을 활용하면 $\sigma_{ij}=\sigma_{ji}$,

$$ \sigma =\begin{bmatrix}
\sigma_{11} & \sigma_{12} & \sigma_{13} \\
\sigma_{12} & \sigma_{22} & \sigma_{23} \\
\sigma_{13} & \sigma_{23} & \sigma_{33}
 \end{bmatrix}$$
로 표현되고, 6개의 독립성분 $\sigma_{11}, \sigma_{22},\sigma_{33},\sigma_{12}, \sigma_{13}, \sigma_{23}$이 존재한다.


- 3차원 변형률 텐서를 매트릭스로 표현하고, 대칭성을 활용하면 $\varepsilon_{ij}=\varepsilon_{ji}$,

$$\varepsilon =\begin{bmatrix}
\varepsilon_{11} & \varepsilon_{12} & \varepsilon_{13} \\
\varepsilon_{12} & \varepsilon_{22} & \varepsilon_{23} \\
\varepsilon_{13} & \varepsilon_{23} & \varepsilon_{33}
 \end{bmatrix}$$

로 표현되고, 6개의 독립성분 $\varepsilon_{11}, \varepsilon_{22},\varepsilon_{33},\varepsilon_{12}, \varepsilon_{13}, \varepsilon_{23}$이 존재한다.


# 2. 평면 응력 조건

- 만약 $\mathbf{e}_3$ 축방향이 짧은 모서리 방향이라면, 평면 응력 조건에서
응력텐서는 아래와 같다.
$$\sigma =\begin{bmatrix}
\sigma_{11} & \sigma_{12} & 0 \\
\sigma_{12} & \sigma_{22} & 0 \\
0 & 0 & 0
 \end{bmatrix}$$

- 얇은 판의 자유표면에는 두께 방향 면력이 거의 작용하지 않기 때문이다.

두께 방향을 3방향으로 잡으면 자유표면의 법선은
$\boldsymbol n=\boldsymbol e_3$이고 Cauchy 공식으로

$$
\boldsymbol t(\boldsymbol e_3)
=\boldsymbol\sigma\cdot \boldsymbol e_3
=\begin{bmatrix}\sigma_{13}\\\sigma_{23}\\\sigma_{33}\end{bmatrix}
\approx\boldsymbol0
$$

이다. 이것이 평면응력에서 세 면외 응력성분을 0으로 두는 물리적 근거다. 그러나 Poisson
효과로 판의 두께가 변할 수 있으므로 $\varepsilon_{33}$은 일반적으로 0이 아니다.

평면응력은 얇은 판의 중앙면에서, 하중이 주로 판의 면 안으로 작용하고 두께방향 표면이
자유로울 때 좋은 근사가 된다. 하중 도입부, 구멍 주변이나 두꺼운 접합부에서는 3차원
응력상태가 나타날 수 있다.

# 3. 평면 변형 조건


- 만약 $\mathbf{e}_3$ 축방향으로 변형이 거의 발생하지 않는 평면 변형 조건이라면
그에 해당하는 변형률 텐서는 아래와 같다.
$$\varepsilon =\begin{bmatrix}
\varepsilon_{11} & \varepsilon_{12} & 0 \\
\varepsilon_{12} & \varepsilon_{22} & 0 \\
0 & 0 & 0
 \end{bmatrix}$$

- 길이가 매우 길거나 주변 재료에 의해 구속된 방향에서는 변형이 억제될 수 있기 때문이다.
  평면변형률 조건에서도 일반적으로 $\sigma_{33}$은 0이 아님에 주의한다.

평면변형률 조건은 3방향 변위가 없고 면내 변위가 3방향으로 변하지 않는

$$
u_3=0,
\qquad
\frac{\partial u_1}{\partial x_3}
=\frac{\partial u_2}{\partial x_3}=0
$$

인 상황에서 얻을 수 있다. 면외 변형을 막기 위한 반력이 필요하므로
$\sigma_{33}$은 일반적으로 0이 아니다.

긴 댐, 터널이나 긴 압출 다이의 끝에서 충분히 떨어진 중앙 단면이 대표적인 예다. 폭이
두께보다 매우 큰 판재의 압연에서는 폭방향 변형이 작다고 보아 폭–압연방향 단면을
평면변형으로 근사하기도 한다. 단, 자유로운 끝단 부근에서는 이 가정이 약해질 수 있다.

# 4. 두 조건을 선택하는 방법

| 구분 | 0으로 두는 면외 성분 | 일반적으로 0이 아닌 면외 성분 | 대표적인 예 |
|---|---|---|---|
| 평면응력 | $\sigma_{33},\sigma_{13},\sigma_{23}$ | $\varepsilon_{33}$ | 얇은 판의 자유표면 |
| 평면변형률 | $\varepsilon_{33},\varepsilon_{13},\varepsilon_{23}$ | $\sigma_{33}$ | 매우 긴 구조물의 중앙 단면 |

평면응력에서 $\varepsilon_{33}$은 Poisson 효과 때문에 생길 수 있고, 평면변형률에서
$\sigma_{33}$은 면외 변형을 억제하는 구속력 때문에 생길 수 있다. 즉, ‘2차원 문제’라고
해서 모든 면외 응력과 변형률을 동시에 0으로 두는 것은 아니다.

![얇은 판의 평면응력 조건과 긴 구조물 중앙 단면의 평면변형률 조건을 비교한 그림](/assets/img/lecture_notes/metal_plasticity/plane_stress_plane_strain_comparison.png){: style="width: 900px; max-width: 100%; height: auto; display: block; margin: 0 auto;" }

*그림: 평면응력에서는 면외 응력성분을 0으로 두지만 두께방향 변형은 생길 수 있다.
평면변형률에서는 면외 변형률성분을 0으로 두지만 이를 억제하는 면외 응력은 생길 수 있다.*

다음 질문을 순서대로 확인하면 조건을 선택하는 데 도움이 된다.

1. 면외 방향이 매우 얇고 그 양쪽 면이 자유표면인가?
2. 하중이 주로 면 안에서 작용하는가?
3. 그렇다면 평면응력을 먼저 고려한다.
4. 면외 방향으로 구조가 매우 길거나 주변 재료가 변위를 구속하는가?
5. 관심 위치가 끝단에서 충분히 멀리 떨어져 있는가?
6. 그렇다면 평면변형률을 먼저 고려한다.

두 조건 중 어느 것도 충분하지 않으면 3차원 해석이 필요하다. 또한 한 구조물에서도
위치에 따라 적절한 근사가 달라질 수 있다.

# 5. 등방 선형탄성과 면외 성분

평면조건에서 ‘0으로 가정하지 않은 면외 성분’은 구성방정식으로 계산할 수 있다. 등방
선형탄성체의 3차원 Hooke 법칙을 생각하자.

## 5.1. 평면응력의 두께방향 변형률

$\sigma_{33}=0$인 평면응력에서

$$
\boxed{
\varepsilon_{33}
=-\frac{\nu}{E}(\sigma_{11}+\sigma_{22})
}
$$

이다. 면내에 인장응력이 작용하면 Poisson 효과로 두께가 감소하므로
$\varepsilon_{33}<0$이 될 수 있다.

## 5.2. 평면변형률의 두께방향 응력

$\varepsilon_{33}=0$인 평면변형률에서는

$$
\boxed{
\sigma_{33}=\nu(\sigma_{11}+\sigma_{22})
}
$$

이다. 이는 면외 변형을 막기 위해 생기는 구속응력이다. 두 식은 앞서 배운 [선형 탄성](/assets/lecture_notes/3_1_metal_plasticity/metal_plasticity_09_elasticity.md)의
3차원 Hooke 법칙으로 얻을 수 있다.

# 6. 계산 예제

## 6.1. 평면응력 예제

$E=200$ GPa, $\nu=0.30$인 얇은 판에
$\sigma_{11}=100$ MPa, $\sigma_{22}=50$ MPa가 작용한다고 하자.

$$
\varepsilon_{33}
=-\frac{0.30}{200\,000}(100+50)
=-2.25\times10^{-4}
$$

이다. 면외 응력은 0이지만 두께방향 변형률은 0이 아니다.

## 6.2. 평면변형률 예제

같은 재료와 면내 응력에서 면외 변형이 완전히 구속되었다면

$$
\sigma_{33}=0.30(100+50)=45\ \mathrm{MPa}
$$

이다. 면외 변형률은 0이지만 면외 응력은 0이 아니다.

## 6.3. Voigt 표기법을 이용한 평면응력 계산

평면응력 조건에서는 $\sigma_{33}=\sigma_{13}=\sigma_{23}=0$이므로, 면내 성분만
모은 Voigt 벡터를 다음과 같이 정의할 수 있다.

$$
[\boldsymbol\sigma]_{\mathrm{2D}}^{\mathrm{voigt}}
=\begin{bmatrix}\sigma_{11}\\\sigma_{22}\\\sigma_{12}\end{bmatrix},
\qquad
[\boldsymbol\varepsilon]_{\mathrm{2D}}^{\mathrm{voigt}}
=\begin{bmatrix}\varepsilon_{11}\\\varepsilon_{22}\\\gamma_{12}\end{bmatrix},
\qquad
\gamma_{12}=2\varepsilon_{12}.
$$

등방 선형탄성체의 평면응력 구성방정식은

$$
\begin{bmatrix}
\sigma_{11}\\
\sigma_{22}\\
\sigma_{12}
\end{bmatrix}
=\frac{E}{1-\nu^2}
\begin{bmatrix}
1 & \nu & 0\\
\nu & 1 & 0\\
0 & 0 & (1-\nu)/2
\end{bmatrix}
\begin{bmatrix}
\varepsilon_{11}\\
\varepsilon_{22}\\
\gamma_{12}
\end{bmatrix}
$$

이다. 예를 들어 $E=200\,\mathrm{GPa}$, $\nu=0.30$인 얇은 판에서

$$
\varepsilon_{11}=1.0\times10^{-3},\qquad
\varepsilon_{22}=-2.0\times10^{-4},\qquad
\gamma_{12}=6.0\times10^{-4}
$$

라고 하자. $E=200\,000\,\mathrm{MPa}$를 사용하면

$$
\begin{aligned}
\sigma_{11}
&=\frac{200\,000}{1-0.3^2}
\left(1.0\times10^{-3}+0.3(-2.0\times10^{-4})\right)
\approx206.59\,\mathrm{MPa},\\
\sigma_{22}
&=\frac{200\,000}{1-0.3^2}
\left(0.3(1.0\times10^{-3})-2.0\times10^{-4}\right)
\approx21.98\,\mathrm{MPa},\\
\sigma_{12}
&=\frac{200\,000}{2(1+0.3)}\left(6.0\times10^{-4}\right)
\approx46.15\,\mathrm{MPa}.
\end{aligned}
$$

따라서 면내 응력 텐서는

$$
\begin{bmatrix}
\sigma_{11} & \sigma_{12}\\
\sigma_{12} & \sigma_{22}
\end{bmatrix}
=
\begin{bmatrix}
206.59 & 46.15\\
46.15 & 21.98
\end{bmatrix}\mathrm{MPa}
$$

이다. 또한 평면응력은 $\varepsilon_{33}=0$을 뜻하지 않는다. 이 예제에서는

$$
\varepsilon_{33}
=-\frac{\nu}{1-\nu}(\varepsilon_{11}+\varepsilon_{22})
=-3.43\times10^{-4}
$$

이다. 이처럼 2차원 Voigt 행렬은 면내 계산을 줄여 주지만, Poisson 효과로 생기는
면외 변형률은 별도로 계산해야 한다.

# 7. 요약

| 항목 | 평면응력 | 평면변형률 |
|---|---|---|
| 핵심 원인 | 얇은 방향의 자유표면 | 긴 방향 또는 주변 재료의 구속 |
| 0인 성분 | $\sigma_{33},\sigma_{13},\sigma_{23}$ | $\varepsilon_{33},\varepsilon_{13},\varepsilon_{23}$ |
| 남을 수 있는 면외 성분 | $\varepsilon_{33}$ | $\sigma_{33}$ |
| 대표 예 | 얇은 판재의 면내 하중 | 긴 구조물의 끝단에서 먼 단면 |

# 8. 연습 문제

## 문제 1

얇은 판의 표면에 수직한 방향의 응력이 거의 0이라면 어떤 평면 조건으로 근사할 수 있는가?

<!--
풀이와 해답:
평면응력(plane stress) 조건이다.
-->

## 문제 2

매우 긴 구조물의 길이 방향 변형이 구속되어 거의 0이라면 어떤 평면 조건으로 근사할 수 있는가?

<!--
풀이와 해답:
평면변형률(plane strain) 조건이다.
-->

## 문제 3

평면응력 조건에서 일반적으로 0으로 두는 세 응력 성분을 쓰시오.

<!--
풀이와 해답:
두께 방향을 3방향이라 하면 sigma_33, sigma_13, sigma_23을 0으로 둔다.
-->

## 문제 4

평면변형률 조건에서 일반적으로 0으로 두는 세 변형률 성분을 쓰시오.

<!--
풀이와 해답:
두께 또는 구속 방향을 3방향이라 하면 epsilon_33, epsilon_13, epsilon_23을 0으로 둔다.
-->

## 문제 5

얇은 금속판을 판의 면 안에서 잡아당기고 두께방향 양쪽 표면은 자유롭다. 어떤 평면조건이
적절한가?

<!--
풀이와 해답:
두께방향 면력이 거의 0인 얇은 판이므로 평면응력 조건이 적절하다.
-->

## 문제 6

매우 긴 터널의 끝에서 충분히 멀리 떨어진 단면을 해석하며 터널 길이방향 변형을 무시할
수 있다. 어떤 평면조건이 적절한가?

<!--
풀이와 해답:
길이방향 변형이 구속되어 거의 0이므로 평면변형률 조건이 적절하다.
-->

## 문제 7

평면응력 상태에서 $\sigma_{11}=120$ MPa, $\sigma_{22}=60$ MPa,
$\sigma_{12}=30$ MPa이다. 3차원 응력 텐서를 쓰시오.

<!--
풀이와 해답:
응력 텐서는 [[120,30,0],[30,60,0],[0,0,0]] MPa이다.
-->

## 문제 8

평면변형률 상태에서 $\varepsilon_{11}=0.010$, $\varepsilon_{22}=-0.004$,
$\varepsilon_{12}=0.003$이다. 3차원 변형률 텐서를 쓰시오.

<!--
풀이와 해답:
변형률 텐서는 [[0.010,0.003,0],[0.003,-0.004,0],[0,0,0]]이다.
-->

## 문제 9

$E=70$ GPa, $\nu=0.30$인 평면응력 상태에서
$\sigma_{11}=100$ MPa, $\sigma_{22}=50$ MPa이다. $\varepsilon_{33}$을 구하시오.

<!--
풀이와 해답:
E=70000 MPa이다. epsilon_33=-nu(sigma_11+sigma_22)/E
=-0.30(150)/70000=-0.0006429, 즉 약 -6.43 x 10^-4이다.
-->

## 문제 10

$\nu=0.30$인 등방 탄성체의 평면변형률 상태에서
$\sigma_{11}=100$ MPa, $\sigma_{22}=50$ MPa이다. $\sigma_{33}$을 구하시오.

<!--
풀이와 해답:
sigma_33=nu(sigma_11+sigma_22)=0.30(150)=45 MPa이다.
-->

## 문제 11

“2차원 문제에서는 모든 면외 응력과 면외 변형률이 0이다”라는 설명이 잘못된 이유를
쓰시오.

<!--
풀이와 해답:
평면응력에서는 면외 응력은 0이지만 Poisson 효과에 의한 epsilon_33이 생길 수 있다.
평면변형률에서는 면외 변형률은 0이지만 구속에 의한 sigma_33이 생길 수 있다.
-->

## 문제 12

평면응력에서 두께방향 자유표면의 면력벡터가 0이면
$\sigma_{13}$, $\sigma_{23}$, $\sigma_{33}$이 0이 되는 이유를 Cauchy 공식으로
설명하시오.

<!--
풀이와 해답:
n=e3인 면에서 t=sigma e3=(sigma_13,sigma_23,sigma_33)^T이다.
자유표면에서 t=0이므로 세 성분이 모두 0이다.
-->

## 문제 13

얇은 판이라도 평면응력 근사가 부정확할 수 있는 위치를 하나 쓰고 이유를 설명하시오.

<!--
풀이와 해답:
예를 들어 하중 도입부, 두꺼운 접합부 또는 구멍 주변에서는 국부적인 3차원 구속과
면외 응력이 생길 수 있어 평면응력 근사가 부정확할 수 있다.
-->

## 문제 14

한 구조물 전체에 항상 같은 평면조건을 적용할 수 있는지 설명하시오.

<!--
풀이와 해답:
항상 그렇지는 않다. 형상, 하중, 경계조건과 관심 위치에 따라 적절한 평면조건이 달라질
수 있으며 필요하면 3차원 해석을 사용해야 한다.
-->

---

[이전 강의](/assets/lecture_notes/3_1_metal_plasticity/metal_plasticity_09_elasticity.md) · [강의 목록](/_lectures/3_1_metal_plasticity.md) · [다음 강의](/assets/lecture_notes/3_1_metal_plasticity/metal_plasticity_11_stress_transformation.md)

File: assets/lecture_notes/3_1_metal_plasticity/metal_plasticity_15_strain_hardening.md
---
layout: distill
title: 변형경화
description: 소성변형에 따른 금속의 유동응력 변화
target: 3학년 1학기
permalink:
featured: true
prerequisite: 응력과 변형률, 소성일
toc: false
hidden: true
tabs: true
tikzjax: true
authors:
  - name: Youngung Jeong
    url: "https://youngung.github.io/"
    affiliations:
      name: Changwon National University
---

**목차**

* TOC
{:toc}

# 1. 학습 목표와 수업 구성

이번 강의가 끝나면 다음을 할 수 있어야 한다.

- 변형경화(strain hardening)의 의미를 설명할 수 있다.
- 인장시험의 진응력–진변형률 곡선에서 변형경화 구간을 찾을 수 있다.
- 전체 변형률과 소성변형률을 구분할 수 있다.
- Hollomon 경화법칙의 $K$와 $n$이 무엇을 의미하는지 설명할 수 있다.
- 주어진 소성변형률에서 유동응력과 소성일을 계산할 수 있다.
- 변형경화가 소성가공 공정에 미치는 영향을 설명할 수 있다.


# 2. 변형경화란 무엇인가?

금속을 항복 이후까지 소성변형시키려면 변형이 증가할수록 일반적으로 더 큰 응력이
필요하다. 이 현상을 **변형경화(strain hardening)** 또는 **가공경화(work hardening)**라
한다.

> 변형경화는 소성변형이 누적됨에 따라 금속의 유동응력이 증가하는 현상이다.

여기서 유동응력(flow stress)은 재료가 현재 상태에서 소성변형을 계속하는 데 필요한
응력이다. 처음 항복할 때의 응력만을 뜻하지 않는다.

변형경화를 전위(dislocation)의 관점에서 간단히 설명하면 다음과 같다.

1. 소성변형이 진행되면 전위가 이동한다.
2. 변형이 누적되면서 전위의 수와 전위 사이의 상호작용이 증가한다.
3. 전위의 이동이 점차 어려워진다.
4. 소성변형을 계속하려면 더 큰 응력이 필요하다.

따라서 냉간가공된 금속은 일반적으로 가공 전보다 강도(strength)와 경도(hardness)가 증가하고 연성은
감소한다. 이 설명은 변형경화의 대표적인 미세조직적 해석이며, 실제 거동에는 결정구조,
온도, 변형속도와 회복 등의 영향도 함께 작용한다.

# 3. 인장시험에서 관찰하는 변형경화

인장시험에서 항복 이후 최대하중에 도달하기 전까지 응력이 증가하는 구간에서 변형경화를
관찰할 수 있다. 재료의 소성 거동을 식으로 나타낼 때는 일반적으로 공칭값보다 진응력과
진변형률을 사용한다.

균일변형 중 부피가 일정하다고 가정하면 공칭응력 $s$, 공칭변형률 $e$로부터

$$
\sigma=s(1+e),
\qquad
\varepsilon=\ln(1+e)
$$

와 같이 진응력 $\sigma$와 진변형률 $\varepsilon$을 구할 수 있다.

예를 들어 $e=0.10$, $s=300$ MPa이면

$$
\varepsilon=\ln(1.10)\approx0.0953,
\qquad
\sigma=300(1.10)=330\ \mathrm{MPa}
$$

이다.

이 변환은 시편이 균일하게 늘어나는 구간에서 사용한다. 네킹(necking)이 시작되면 변형이
국부적으로 집중되므로 단순한 변환식만으로 국부 진응력을 정확히 구할 수 없다.

# 4. 유동응력과 소성변형률

인장시험에서 측정한 전체 진변형률은 탄성변형률과 소성변형률의 합이다.

$$
\varepsilon=\varepsilon^{el}+\varepsilon^{pl}
$$

일축 탄성관계 $\varepsilon^{el}=\sigma/E$를 사용하면 소성변형률은

$$
\varepsilon^{pl}=\varepsilon-\frac{\sigma}{E}
$$

이다. 여기서 $E$는 영률(Young's modulus)이다.

예를 들어 $E=200$ GPa인 금속이 $\sigma=400$ MPa,
$\varepsilon=0.020$의 상태에 있다면

$$
\varepsilon^{el}=\frac{400}{200,000}=0.002,
\qquad
\varepsilon^{pl}=0.020-0.002=0.018
$$

이다. 응력과 영률의 단위는 모두 MPa로 통일하였다.

변형경화식은 보통 유동응력과 누적된 소성변형률의 관계를 나타낸다. 다축응력 상태에서는
이를 동등응력 $\bar\sigma$와 동등소성변형률 $\bar\varepsilon^{pl}$의 관계로 확장한다.

# 5. Hollomon 경화법칙

금속의 균일 소성변형 구간을 나타내는 간단한 경험식으로 Hollomon 법칙을 자주 사용한다.

$$
\boxed{\sigma=K(\varepsilon^{pl})^n}
$$

- $\sigma$: 유동응력
- $\varepsilon^{pl}$: 소성변형률
- $K$: 강도계수(strength coefficient)
- $n$: 변형경화지수(strain-hardening exponent)

예를 들어 $K=600$ MPa, $n=0.20$인 재료가
$\varepsilon^{pl}=0.10$까지 변형되었다면

$$
\sigma
=600(0.10)^{0.20}
\approx379\ \mathrm{MPa}
$$

이다.

Hollomon 식의 양변에 자연로그를 취하면

$$
\ln\sigma=\ln K+n\ln\varepsilon^{pl}
$$

이 된다. 따라서 $\ln\varepsilon^{pl}$을 $x$축, $\ln\sigma$를 $y$축으로 그렸을 때
직선의 기울기가 $n$이고 절편이 $\ln K$이다.

Hollomon 식은 간단하지만 $\varepsilon^{pl}=0$에서 유동응력이 0이 된다는 한계가 있다.
그러므로 초기 항복 부근보다 충분한 소성변형이 진행된 구간을 근사하는 데 더 적합하다.

# 6. 경화지수의 의미

Hollomon 식을 소성변형률로 미분하면

$$
\frac{d\sigma}{d\varepsilon^{pl}}
=Kn(\varepsilon^{pl})^{n-1}
$$

이다. 이 기울기가 양수이면 소성변형이 증가할수록 유동응력이 증가한다.

같은 $K$와 소성변형률에서 $n$이 큰 재료는 대체로 더 강한 변형경화를 보인다. 또한
인장시험에서 변형경화 능력이 크면 국부적인 단면 감소에 저항하여 균일변형을 더 오래
유지할 수 있다.

다만 $K$와 $n$은 독립적인 재료상수이므로 $n$만 보고 두 재료의 모든 응력 수준을
비교해서는 안 된다. 실제 곡선은 $K$와 $n$을 함께 사용해 비교해야 한다.

# 7. 소성일과 변형경화

앞선 소성일 강의에서 단위 부피당 소성일 증분을

$$
dW^{pl}=\sigma\,d\varepsilon^{pl}
$$

로 정의하였다. 따라서 소성변형률이 0에서 $\varepsilon^{pl}$까지 증가할 때 누적 소성일은
유동응력–소성변형률 곡선 아래의 면적이다.

$$
W^{pl}=\int_0^{\varepsilon^{pl}}\sigma\,d\varepsilon^{pl}
$$

Hollomon 식을 대입하면

$$
W^{pl}
=\int_0^{\varepsilon^{pl}}K(\varepsilon^{pl})^n\,d\varepsilon^{pl}
=\frac{K}{n+1}(\varepsilon^{pl})^{n+1}
$$

이다. 예를 들어 $K=600$ MPa, $n=0.20$이고 최종 소성변형률이 0.10이면

$$
W^{pl}\approx31.5\ \mathrm{MPa}=31.5\ \mathrm{MJ/m^3}
$$

이다. 응력–변형률 곡선 아래 면적은 단위 부피당 에너지이며,
$1\ \mathrm{MPa}=1\ \mathrm{MJ/m^3}$이다.

# 8. 다른 경화식과 모델의 한계

초기 항복응력을 자연스럽게 포함하려면 Swift 식을 사용할 수 있다.

$$
\sigma=K(\varepsilon_0+\varepsilon^{pl})^n
$$

여기서 $\varepsilon_0$는 초기 소성변형률 오프셋이다. 매우 큰 변형에서 유동응력이 일정한
값에 가까워지는 재료에는 Voce 식을 사용할 수 있다.

$$
\sigma=\sigma_s-(\sigma_s-\sigma_0)
\exp(-b\varepsilon^{pl})
$$

- $\sigma_0$: 초기 유동응력
- $\sigma_s$: 포화 유동응력
- $b$: 포화에 접근하는 속도를 조절하는 상수

이 시간에는 세 식을 모두 외우기보다 다음 차이에 주목한다.

| 경화식 | 특징 |
|---|---|
| Hollomon | 간단한 거듭제곱식, 초기 항복 표현에 한계 |
| Swift | 초기 소성변형률 오프셋을 포함 |
| Voce | 큰 변형에서 유동응력이 포화값에 접근 |

또한 이 식들은 현재까지 누적된 소성변형의 크기로 유동응력을 나타내는 등방경화(isotropic
hardening)의 기초 형태다. 하중 방향이 바뀔 때 나타나는 Bauschinger 효과를 설명하려면
이동경화(kinematic hardening)와 같은 추가 개념이 필요하다.

# 9. 소성가공에서 변형경화가 중요한 이유

변형경화는 소성가공 중 필요한 하중과 가공 후 성질을 함께 변화시킨다.

- 압연, 인발, 단조가 진행될수록 유동응력이 증가하여 더 큰 가공하중이 필요할 수 있다.
- 냉간가공 후 제품의 강도와 경도는 증가하지만 남은 연성은 감소할 수 있다.
- 변형경화 능력은 인장 중 변형이 한 위치에 집중되는 것을 늦출 수 있다.
- 중간 소둔(intermediate annealing)은 경화된 재료의 연성을 회복시켜 추가 가공을
  가능하게 한다.
- 공정해석에서는 유동응력 곡선이 하중, 에너지와 변형 분포의 예측에 직접 사용된다.

즉, 변형경화는 단순히 “재료가 강해지는 현상”이 아니라 **공정에 필요한 힘과 최종
제품의 성질을 연결하는 핵심 재료거동**이다.

# 10. 계산 예제

## 10.1. 소성변형률에 따른 유동응력

Hollomon 법칙 $\sigma=K(\varepsilon^{pl})^n$에서 $K=600\,\mathrm{MPa}$로 두고,
소성변형률 $\varepsilon^{pl}=0.10$일 때 경화지수에 따른 유동응력을 비교하자.

| 경화지수 $n$ | 유동응력 $\sigma$ (MPa) |
|---|---:|
| 0.10 | 476.6 |
| 0.20 | 378.6 |
| 0.30 | 300.7 |

같은 $K$를 사용하고 $0<\varepsilon^{pl}<1$이면, $n$이 클수록 해당 변형률의
응력값은 작다. 따라서 경화지수만으로 재료의 유동응력 크기를 비교하지 않고
$K$와 $n$을 함께 보아야 한다.

## 10.2. 실험값으로 $K$와 $n$ 구하기

다음은 소성변형 구간에서 얻었다고 가정한 진응력–진소성변형률 데이터다.

| 진소성변형률 $\varepsilon^{pl}$ | 진응력 $\sigma$ (MPa) |
|---|---:|
| 0.02 | 280 |
| 0.04 | 322 |
| 0.08 | 370 |
| 0.12 | 402 |
| 0.18 | 435 |

Hollomon 법칙의 양변에 로그를 취하면

$$
\ln\sigma=\ln K+n\ln\varepsilon^{pl}
$$

이다. 응력과 $K$의 수치는 같은 단위인 MPa로 표시한다.
$\ln\varepsilon^{pl}$을 가로축, $\ln\sigma$를 세로축으로 놓고 최소제곱법으로
직선을 맞추면 기울기가 $n$, 절편이 $\ln K$가 된다.
위 데이터에서는 $n\simeq0.201$, $K\simeq614.6\,\mathrm{MPa}$를 얻는다.

구한 상수로 예측한 응력을 실험값과 비교하여 전체적인 변형경화 경향을 확인한다.
적용할 변형률 범위 밖으로 지나치게 외삽하지 않도록 주의한다.

# 11. 핵심 정리

- 변형경화는 소성변형이 누적될수록 유동응력이 증가하는 현상이다.
- 유동응력 곡선에는 공칭값보다 진응력과 진소성변형률을 사용한다.
- Hollomon 법칙은 $\sigma=K(\varepsilon^{pl})^n$이다.
- $K$는 응력의 크기, $n$은 곡선의 경화 특성을 결정하며 둘을 함께 보아야 한다.
- 유동응력–소성변형률 곡선 아래의 면적은 단위 부피당 소성일이다.
- 변형경화는 가공하중, 성형성, 가공 후 강도와 연성에 영향을 준다.

# 12. 연습 문제

## 문제 1

변형경화를 한 문장으로 설명하시오.

<!--
풀이와 해답:
소성변형이 누적됨에 따라 금속의 유동응력이 증가하는 현상이다.
-->

## 문제 2

공칭변형률이 0.20일 때 진변형률을 계산하시오.

<!--
풀이와 해답:
진변형률은 ln(1 + 0.20) = ln(1.20)이며 약 0.182이다.
-->

## 문제 3

$E=200$ GPa, $\sigma=300$ MPa, 전체 진변형률이 0.010일 때 소성변형률을 구하시오.

<!--
풀이와 해답:
E = 200000 MPa이므로 탄성변형률은 300 / 200000 = 0.0015이다.
따라서 소성변형률은 0.010 - 0.0015 = 0.0085이다.
-->

## 문제 4

Hollomon 식에서 $K$와 $n$의 이름을 각각 쓰시오.

<!--
풀이와 해답:
K는 강도계수이고 n은 변형경화지수이다.
-->

## 문제 5

$K=500$ MPa, $n=0.20$, $\varepsilon^{pl}=0.10$일 때 유동응력을 계산하시오.

<!--
풀이와 해답:
sigma = 500(0.10)^0.20이며 약 315.5 MPa이다.
-->

## 문제 6

냉간가공으로 변형경화된 금속의 강도, 경도와 연성은 일반적으로 어떻게 변하는가?

<!--
풀이와 해답:
강도와 경도는 증가하고 연성은 감소한다.
-->

## 문제 7

Hollomon 식을 로그 형태의 직선식으로 바꾸고, 직선의 기울기가 무엇인지 쓰시오.

<!--
풀이와 해답:
ln(sigma) = ln(K) + n ln(epsilon_pl)이다. 직선의 기울기는 n이다.
-->

[이전 강의]({% link assets/lecture_notes/3_1_metal_plasticity/metal_plasticity_14_plastic_work.md %}) | [강의 목록]({% link _lectures/3_1_metal_plasticity.md %}) | [다음 강의]({% link assets/lecture_notes/3_1_metal_plasticity/metal_plasticity_16_necking.md %})

File: assets/lecture_notes/3_1_metal_plasticity/metal_plasticity_16_necking.md
---
layout: distill
title: 네킹과 소성불안정
description: 인장시험의 최대하중과 Considère 조건
target: 3학년 1학기
permalink:
featured: true
prerequisite: 응력과 변형률, 변형경화
toc: false
hidden: true
tabs: true
tikzjax: true
authors:
  - name: Youngung Jeong
    url: "https://youngung.github.io/"
    affiliations:
      name: Changwon National University
---

**목차**

* TOC
{:toc}

# 1. 학습 목표와 수업 구성

이번 강의가 끝나면 다음을 할 수 있어야 한다.

- 균일변형과 네킹(necking)을 구분할 수 있다.
- 공칭응력 곡선의 최대점과 네킹 시작의 관계를 설명할 수 있다.
- 변형경화와 단면 감소가 인장하중에 미치는 영향을 설명할 수 있다.
- Considere 조건을 유도하고 물리적 의미를 설명할 수 있다.
- Hollomon 법칙으로부터 네킹 시작 변형률을 구할 수 있다.
- 네킹 이후 단순한 진응력 변환식을 사용할 때의 한계를 설명할 수 있다.

# 2. 네킹이란 무엇인가?

인장시험편이 항복한 뒤에도 처음에는 표점부 전체가 비교적 고르게 늘어난다. 이를
**균일변형(uniform deformation)**이라 한다. 변형이 더 진행되면 어느 한 부분의 단면이
주변보다 빠르게 감소하기 시작한다. 이와 같이 변형이 좁은 영역에 집중되는 현상을
**네킹(necking)**이라 한다.

> 네킹은 인장변형이 시편 전체에 균일하게 분포하지 않고 특정 위치에 집중되는
> 소성불안정(plastic instability) 현상이다.

네킹이 시작된 뒤에는 목 부분의 단면적이 빠르게 감소하고, 대부분의 추가 변형이 이
영역에 집중된다. 결국 목 부분에서 파단(fracture)이 발생한다.

네킹과 파단은 같은 사건이 아니다.

- **네킹 시작**: 변형이 한 위치에 집중되기 시작한다.
- **파단**: 재료가 실제로 분리된다.

따라서 네킹이 시작된 뒤에도 어느 정도의 추가 변형이 일어난 다음 파단될 수 있다.

# 3. 인장시험 곡선과 네킹

공칭응력 $s$는 하중 $F$를 초기 단면적 $A_0$로 나눈 값이다.

$$
s=\frac{F}{A_0}
$$

$A_0$는 시험 중 변하지 않는 상수이므로 공칭응력이 최대가 되는 지점은 하중이 최대가
되는 지점과 같다.

$$
s_{\max}=\frac{F_{\max}}{A_0}
$$

일반적인 인장시험에서 균일 네킹(diffuse necking)은 최대하중 부근에서 시작된다.
이때의 공칭응력을 인장강도(ultimate tensile strength, UTS)라고 한다.

공칭응력은 최대점 이후 감소하지만, 이것이 재료 자체의 유동응력이 반드시 감소했다는
뜻은 아니다. 실제 단면적이 급격히 감소하여 시험편이 지탱하는 전체 하중이 줄었기
때문일 수 있다.

진응력은 현재 단면적 $A$를 사용한다.

$$
\sigma=\frac{F}{A}
$$

따라서 네킹을 이해하려면 **재료의 강도 증가**와 **현재 단면적 감소**를 함께 살펴봐야
한다.

# 4. 변형경화와 단면 감소의 경쟁

인장 중 하중은 다음과 같다.

$$
F=\sigma A
$$

소성변형이 증가하면 두 가지 변화가 동시에 일어난다.

1. 변형경화 때문에 유동응력 $\sigma$가 증가한다.
2. 시편이 길어지면서 단면적 $A$가 감소한다.

변형경화 효과가 단면 감소 효과보다 크면 하중은 계속 증가하며 변형이 비교적 균일하게
유지된다. 반대로 단면 감소의 영향이 더 커지면 한 부분의 단면 감소가 스스로 가속된다.

예를 들어 어떤 위치가 주변보다 조금 가늘어졌다고 생각하자. 같은 하중에서 이 위치의
진응력은 더 커지고, 따라서 소성변형이 더 많이 발생한다. 그러면 단면이 더 작아지고
응력이 다시 증가한다. 변형경화가 이 과정을 충분히 억제하지 못하면 네킹이 성장한다.

# 5. Considere 조건의 유도

네킹 시작을 최대하중 조건으로 생각하자. 진변형률을 $\varepsilon$이라 하면 최대하중에서

$$
\frac{dF}{d\varepsilon}=0
$$

이다. 하중 $F=\sigma A$를 미분하면

$$
\frac{dF}{d\varepsilon}
=A\frac{d\sigma}{d\varepsilon}
+\sigma\frac{dA}{d\varepsilon}
$$

이다.

균일한 일축 소성변형 중 체적이 일정하다고 가정하자.

$$
AL=A_0L_0
$$

진변형률의 정의 $\varepsilon=\ln(L/L_0)$를 사용하면

$$
L=L_0e^\varepsilon,
\qquad
A=A_0e^{-\varepsilon}
$$

를 얻는다. 따라서

$$
\frac{dA}{d\varepsilon}=-A
$$

이다. 이를 하중의 미분식에 대입하면

$$
\frac{dF}{d\varepsilon}
=A\left(\frac{d\sigma}{d\varepsilon}-\sigma\right)
$$

이다. 최대하중에서 $dF/d\varepsilon=0$이고 $A\neq0$이므로

$$
\boxed{\frac{d\sigma}{d\varepsilon}=\sigma}
$$

를 얻는다. 이것이 일축인장에서의 **Considère 조건**이다.

- $d\sigma/d\varepsilon>\sigma$: 경화가 단면 감소를 충분히 보상하므로 하중이 증가한다.
- $d\sigma/d\varepsilon=\sigma$: 최대하중에 도달하며 네킹이 시작된다.
- $d\sigma/d\varepsilon<\sigma$: 단면 감소의 영향이 더 커져 하중이 감소한다.

이 유도에서는 탄성변형을 무시하고 진변형률을 소성변형률로 근사한다. 탄성변형까지
정확히 포함하면 식을 더 세심하게 다뤄야 하지만, 금속의 충분한 소성변형 구간에서는 이
근사가 유용하다.

# 6. Hollomon 법칙과 균일진변형률

앞선 변형경화 강의에서 Hollomon 법칙을 다음과 같이 정의하였다.

$$
\sigma=K(\varepsilon^{pl})^n
$$

탄성변형을 무시하여 $\varepsilon\approx\varepsilon^{pl}$로 두면

$$
\sigma=K\varepsilon^n
$$

이다. 이를 미분하면

$$
\frac{d\sigma}{d\varepsilon}
=Kn\varepsilon^{n-1}
$$

이고, Considère 조건을 적용하면

$$
Kn\varepsilon^{n-1}=K\varepsilon^n
$$

이다. $K\varepsilon^{n-1}$을 소거하면

$$
\boxed{\varepsilon_{neck}=n}
$$

을 얻는다. 즉, 이상적인 Hollomon 재료에서는 네킹이 시작될 때의 균일진변형률이
변형경화지수 $n$과 같다.

예를 들어 $n=0.20$이면

$$
\varepsilon_{neck}\approx0.20
$$

이다. 이는 변형경화 능력이 큰 재료가 일반적으로 네킹을 더 늦게 시작한다는 뜻이다.
다만 이 관계는 Hollomon 법칙, 균일한 일축변형, 체적 일정과 탄성변형 무시라는 가정
아래에서 성립한다.

# 7. 공칭변형률과 균일연신율

진변형률과 공칭변형률의 관계는

$$
\varepsilon=\ln(1+e)
$$

이다. 따라서 네킹 시작 진변형률이 $n$이면 공칭 균일변형률은

$$
\boxed{e_{uniform}=e^n-1}
$$

이다. 예를 들어 $n=0.20$이면

$$
e_{uniform}=e^{0.20}-1\approx0.221
$$

이므로 이상적인 조건에서 약 22.1%의 균일연신율에 해당한다.

여기서 지수함수의 밑 $e$와 공칭변형률 기호 $e$가 혼동될 수 있다. 식의
$e^n$에서 $e$는 자연상수이고, $e_{uniform}$의 $e$는 공칭변형률을 뜻한다.

# 8. 네킹 이후에는 무엇이 달라지는가?

네킹 이전에는 표점부의 변형이 비교적 균일하므로

$$
\sigma=s(1+e),
\qquad
\varepsilon=\ln(1+e)
$$

를 사용하여 공칭값을 진값으로 변환할 수 있다. 네킹 이후에는 다음 이유로 이 변환의
정확성이 떨어진다.

- 변형이 목 부분에 집중되어 표점부 전체가 균일하지 않다.
- 목 부분의 실제 최소단면적을 측정해야 한다.
- 목 부분에는 단순한 일축응력이 아니라 다축응력 상태가 형성된다.

네킹 이후의 평균 축방향 진응력을 단순히 계산하려면

$$
\sigma_{avg}=\frac{F}{A_{min}}
$$

처럼 현재 최소단면적 $A_{min}$을 사용한다. 그러나 이 값도 목 내부의 응력 삼축성을
완전히 보정한 재료의 일축 유동응력은 아니다. 정밀한 유동곡선 측정에는 단면 형상 측정,
Bridgman 보정 또는 유한요소 역해석 등이 필요할 수 있다.

# 9. 소성가공에서 네킹이 중요한 이유

네킹은 인장시험에만 나타나는 흥미로운 현상이 아니라 판재 성형과 제품 설계에도 직접
연결된다.

- 인장 부품에서는 네킹이 시작되면 단면 감소와 파손 위험이 국부적으로 커진다.
- 판재 성형에서는 변형의 국부화가 균열 발생의 전조가 될 수 있다.
- 변형경화 능력이 크면 변형이 더 넓게 분산되어 균일한 성형에 유리할 수 있다.
- 공정설계에서는 한 부위에 인장변형이 집중되지 않도록 형상, 마찰과 변형 경로를
  조절한다.
- 성형한계도(forming limit diagram)는 판재의 국부 네킹 한계를 평가하는 데 사용된다.

이번 강의의 Considere 조건은 일축인장의 균일 네킹을 설명하는 기초 조건이다. 판재의
다축 변형에서 발생하는 국부 네킹은 응력상태와 변형경로를 함께 고려해야 한다.

# 10. 계산 예제

## 10.1. 유동응력, 단면적과 하중 계산

탄성변형을 무시한 균일 일축인장에서 초기 단면적을 $A_0=100\,\mathrm{mm^2}$,
$K=600\,\mathrm{MPa}$, $n=0.20$으로 두자. 체적 일정 조건과 Hollomon 법칙을 쓰면

$$
\sigma=600\varepsilon^{0.20}\,\mathrm{MPa},
\qquad A=100e^{-\varepsilon}\,\mathrm{mm^2},
\qquad F=\sigma A
$$

이다. $1\,\mathrm{MPa}=1\,\mathrm{N/mm^2}$이므로 하중의 단위는 N이다.
Considère 조건에 따라 네킹 시작 진변형률은 $\varepsilon_{neck}=n=0.20$이다.
이때 $\sigma\simeq434.9\,\mathrm{MPa}$, $A\simeq81.87\,\mathrm{mm^2}$이고,
최대하중은 $F_{max}\simeq35.60\,\mathrm{kN}$이다.

## 10.2. 진응력 증가와 최대하중의 관계

균일변형을 가정한 하중식을 미분하면

$$
F=KA_0\varepsilon^n e^{-\varepsilon},
\qquad
\frac{dF}{d\varepsilon}
=KA_0e^{-\varepsilon}\varepsilon^{n-1}(n-\varepsilon)
$$

이다. 따라서 $0<\varepsilon<n$에서는 하중이 증가하고, $\varepsilon=n$에서
최대가 된다. 진응력이 계속 증가하더라도 단면 감소의 영향으로 최대하중에 도달할 수 있다.
네킹 이후에는 변형이 불균일하므로 위 균일변형 식을 시편 전체에 그대로 적용할 수 없다.

## 10.3. 경화지수와 균일연신율 비교

이상적인 Hollomon 재료에서 균일 진변형률은 $n$이고,
대응하는 공칭 균일변형률은 $e_{uniform}=e^n-1$이다.

| 경화지수 $n$ | 균일연신율 $100(e^n-1)$ (%) |
|---|---:|
| 0.10 | 10.5 |
| 0.20 | 22.1 |
| 0.30 | 35.0 |
| 0.40 | 49.2 |

이 가정 아래에서는 $n$이 증가할수록 균일연신율도 증가한다.

# 11. 핵심 정리

- 네킹은 인장변형이 특정 위치에 집중되는 소성불안정 현상이다.
- 일반적인 인장시험에서 균일 네킹은 최대하중 부근에서 시작된다.
- 변형경화는 하중을 증가시키고 단면 감소는 하중을 감소시키는 방향으로 작용한다.
- Considère 조건은 $d\sigma/d\varepsilon=\sigma$이다.
- Hollomon 재료에서는 $\varepsilon_{neck}\approx n$이다.
- 대응하는 공칭 균일변형률은 $e_{uniform}=e^n-1$이다.
- 네킹 이후에는 변형과 응력이 불균일하므로 단순한 공칭–진 변환에 주의해야 한다.

# 12. 연습 문제

## 문제 1

네킹과 파단의 차이를 간단히 설명하시오.

<!--
풀이와 해답:
네킹은 변형이 특정 위치에 집중되기 시작하는 현상이고, 파단은 재료가 실제로 분리되는
현상이다. 네킹이 시작된 뒤 추가 변형을 거쳐 파단될 수 있다.
-->

## 문제 2

공칭응력이 최대가 되는 지점이 최대하중 지점과 같은 이유를 설명하시오.

<!--
풀이와 해답:
공칭응력 s = F/A0에서 초기 단면적 A0는 일정하므로 F가 최대일 때 s도 최대가 된다.
-->

## 문제 3

Considère 조건을 쓰시오.

<!--
풀이와 해답:
d sigma / d epsilon = sigma이다.
-->

## 문제 4

Hollomon 경화지수가 $n=0.25$인 재료의 네킹 시작 진변형률을 추정하시오.

<!--
풀이와 해답:
Hollomon 재료에서 epsilon_neck = n이므로 약 0.25이다.
-->

## 문제 5

$n=0.25$일 때 공칭 균일변형률과 균일연신율(%)을 계산하시오.

<!--
풀이와 해답:
e_uniform = exp(0.25) - 1 = 약 0.284이다. 따라서 균일연신율은 약 28.4%이다.
-->

## 문제 6

네킹 이전에 하중이 증가하기 위한 조건을 변형경화율 $d\sigma/d\varepsilon$과 진응력
$\sigma$를 사용하여 쓰시오.

<!--
풀이와 해답:
d sigma / d epsilon > sigma일 때 하중이 증가한다.
-->

## 문제 7

네킹 이후에 $\sigma=s(1+e)$를 그대로 적용하기 어려운 이유를 쓰시오.

<!--
풀이와 해답:
네킹 이후에는 변형이 목 부분에 집중되어 표점부의 변형과 단면적이 균일하지 않기
때문이다.
-->

---

[이전 강의](/assets/lecture_notes/3_1_metal_plasticity/metal_plasticity_15_strain_hardening.md) · [강의 목록](/_lectures/3_1_metal_plasticity.md) · [다음 강의](/assets/lecture_notes/3_1_metal_plasticity/metal_plasticity_18_rolling.md)

File: assets/lecture_notes/3_1_metal_plasticity/metal_plasticity_18_rolling.md
---
layout: distill
title: 압연의 기초
description: 압연공정의 기하학, 변형, 마찰과 하중
target: 3학년 1학기
permalink:
featured: true
prerequisite: 응력과 변형률, 변형경화, 소성일
toc:
  sidebar: left
hidden: true
tabs: true
tikzjax: true
authors:
  - name: Youngung Jeong
    url: "https://youngung.github.io/"
    affiliations:
      name: Changwon National University
---

- [1. 학습 목표와 수업 구성](#1-학습-목표와-수업-구성)
- [2. 압연이란 무엇인가?](#2-압연이란-무엇인가)
- [3. 압연공정의 기본 기하학](#3-압연공정의-기본-기하학)
- [4. 체적 일정과 압연속도](#4-체적-일정과-압연속도)
- [5. 압연변형률](#5-압연변형률)
- [6. 마찰과 롤 바이트](#6-마찰과-롤-바이트)
  - [\*\* 롤의 기하학적 관계\*\*](#-롤의-기하학적-관계)
  - [\*\* 작은 물림각에 대한 근사\*\*](#-작은-물림각에-대한-근사)
  - [\*\* 물림 조건 적용\*\*](#-물림-조건-적용)
- [7. 중립점과 마찰 방향](#7-중립점과-마찰-방향)
- [8. 압연하중, 토크와 동력](#8-압연하중-토크와-동력)
  - [8.1. 압연하중: 접촉압력을 더한 힘](#81-압연하중-접촉압력을-더한-힘)
  - [8.2. 토크: 힘과 유효 모멘트 팔](#82-토크-힘과-유효-모멘트-팔)
  - [8.3. 동력: 단위 시간당 회전하는 데 필요한 일](#83-동력-단위-시간당-회전하는-데-필요한-일)
- [9. 열간압연과 냉간압연](#9-열간압연과-냉간압연)
- [10. 압연 결함과 공정 설계](#10-압연-결함과-공정-설계)
- [11. 계산 예제](#11-계산-예제)
  - [11.1. 압연 기본량 계산](#111-압연-기본량-계산)
  - [11.2. 마찰계수와 최대 압하량](#112-마찰계수와-최대-압하량)
  - [11.3. 압연하중과 동력 추정](#113-압연하중과-동력-추정)
- [12. 핵심 정리](#12-핵심-정리)
- [13. 연습 문제](#13-연습-문제)
  - [문제 1](#문제-1)
  - [문제 2](#문제-2)
  - [문제 3](#문제-3)
  - [문제 4](#문제-4)
  - [문제 5](#문제-5)
  - [문제 6](#문제-6)
  - [문제 7](#문제-7)
  - [문제 8](#문제-8)

# 1. 학습 목표와 수업 구성

이번 강의가 끝나면 다음을 할 수 있어야 한다.

- 압연(rolling)의 기본 원리를 설명할 수 있다.
- 압하량, 압하율과 접촉길이를 계산할 수 있다.
- 체적 일정 조건으로 소재의 입구 및 출구 속도를 연결할 수 있다.
- 판재 압연의 두께방향 진변형률과 동등변형률을 계산할 수 있다.
- 마찰이 소재의 물림과 중립점에 미치는 영향을 설명할 수 있다.
- 간단한 근사식을 이용해 압연하중, 토크와 동력을 추정할 수 있다.
- 열간압연과 냉간압연의 차이를 설명할 수 있다.

# 2. 압연이란 무엇인가?

압연은 회전하는 두 롤(roll) 사이에 소재를 통과시켜 두께를 감소시키고 원하는 단면
형상을 만드는 소성가공 공정이다.

판재의 평압연(flat rolling)에서는 다음 과정이 일어난다.

1. 롤과 소재 사이의 마찰이 소재를 롤 사이로 끌어들인다.
2. 롤의 압축력으로 소재의 두께가 감소한다.
3. 소성변형으로 길이가 증가한다.
4. 폭 변화가 작다면 소재의 폭은 거의 일정하다고 근사할 수 있다.

압연으로 후판, 박판, 봉재, 레일 등 다양한 제품을 생산한다. 이번 강의에서는
두께만 감소하는 가장 단순한 **평압연**을 중심으로 다룬다.

# 3. 압연공정의 기본 기하학

![평압연의 롤 회전, 두께 감소, 투영 접촉길이와 중립점 전후의 마찰 방향](/assets/img/lecture_notes/rolling/rolling_geometry.png)

위 그림에서 소재는 왼쪽에서 오른쪽으로 이동한다. 위아래 롤은 서로 반대로 회전하며
(위: 반 시계방향; 아래: 시계 방향),
소재 두께는 $h_0$에서 $h_f$로 감소한다. $L$은 접촉호 자체의 길이가 아니라
압연 방향으로 투영한 접촉길이이다. 오른쪽 확대 개념도에서 빨간 화살표는
**롤이 소재에 가하는 마찰력**의 방향이다.

<!-- [TikZ 소스 다운로드](/assets/tikz/metal_plasticity/rolling_geometry.tex) ·
[벡터 PDF 다운로드](/output/pdf/rolling_geometry.pdf) -->

압연 전후의 두께를 각각 $h_0$와 $h_f$라 하자. 한 패스(pass)에서 감소한 두께를
압하량이라 한다.

$$
\boxed{\Delta h=h_0-h_f}
$$

초기 두께에 대한 감소 비율을 압하율(reduction)이라 한다.

$$
\boxed{r=-\frac{h_f-h_0}{h_0}}
$$

백분율로 나타내려면 $r$에 100을 곱한다. 예를 들어 두께가 10 mm에서 8 mm로
감소하면

$$
\Delta h=2\ \mathrm{mm},
\qquad
r=\frac{2}{10}=0.20=20\%
$$

이다.

롤 반지름이 $R$이고 압하량이 롤 반지름보다 매우 작으면 롤과 소재의 투영 접촉길이
$L$을 다음과 같이 근사할 수 있다.[^rolling-contact-length]

$$
\boxed{L\approx\sqrt{R\Delta h}}
$$

예를 들어 $R=200$ mm, $\Delta h=2$ mm이면

$$
L\approx\sqrt{200\times2}=20\ \mathrm{mm}
$$

이다. 롤 반지름이나 압하량이 증가하면 접촉길이도 증가한다.

# 4. 체적 일정과 압연속도

금속의 소성변형 중 밀도 변화는 매우 작으므로 체적이 일정하다고 근사한다. 정상상태에서
단위 시간에 입구와 출구를 통과하는 소재의 체적은 같다.

$$
w_0h_0v_0=w_fh_fv_f
$$

여기서 $w$는 폭, $h$는 두께, $v$는 소재 속도이며 아래첨자 0과 $f$는 각각 입구와
출구를 뜻한다. 폭 변화가 작아 $w_0\approx w_f$이면

$$
\boxed{h_0v_0=h_fv_f}
$$

이다. 따라서 두께가 감소하면 출구 소재 속도는 입구 속도보다 커진다.

예를 들어 $h_0=10$ mm, $h_f=8$ mm이고 $v_0=1.0$ m/s이면

$$
v_f=\frac{h_0}{h_f}v_0
=\frac{10}{8}(1.0)
=1.25\ \mathrm{m/s}
$$

이다.

# 5. 압연변형률

두께방향 진변형률은

$$
\varepsilon_h=\ln\left(\frac{h_f}{h_0}\right)
$$

이다. 두께가 감소하므로 이 값은 음수다. 압연 변형의 크기를 표현할 때는 다음과 같이
양의 압축변형률을 사용할 수 있다.

$$
\boxed{\varepsilon_c=\ln\left(\frac{h_0}{h_f}\right)}
$$

폭방향 변형이 0인 평면변형(plane strain) 압연과 체적 일정 조건을 가정하면

$$
\varepsilon_1=\ln\left(\frac{h_0}{h_f}\right),
\qquad
\varepsilon_2=0,
\qquad
\varepsilon_3=-\varepsilon_1
$$

로 나타낼 수 있다. 이때 [von Mises 동등변형률]({% link assets/lecture_notes/3_1_metal_plasticity/metal_plasticity_14_plastic_work.md %})은

$$
\boxed{
\bar\varepsilon
=\frac{2}{\sqrt{3}}
\ln\left(\frac{h_0}{h_f}\right)
}
$$

이다.

10 mm에서 8 mm로 압연하면

$$
\varepsilon_c=\ln(10/8)\approx0.223,
\qquad
\bar\varepsilon\approx0.258
$$

이다. 이 동등변형률을 변형경화식에 사용하면 압연 중 유동응력의 변화를 근사할 수 있다.

# 6. 마찰과 롤 바이트

롤과 소재가 접촉하는 영역을 롤 바이트(roll bite)라고 한다. 소재가 롤 사이로 들어가려면
마찰력이 소재를 안쪽으로 끌어당길 수 있어야 한다.

![대칭면 위쪽의 압연 소재 형상과 물림점에서의 수직항력 및 마찰력 성분](/assets/img/lecture_notes/rolling/rolling_bite_force.png)

그림 (a)는 위아래 대칭을 이용하여 위쪽 롤과 소재의 윗부분만 나타낸 것이다.
대칭면에서 소재 표면까지의 거리는 입구에서 $h_0/2$, 출구에서 $h_f/2$이다.
물림각 $\alpha$는 롤 중심에서 접촉 시작점 $P$로 향하는 반경과 수직선 사이의 각이다.

그림 (b)는 입구 접촉점 $P$에서 **롤이 소재에 가하는 힘**을 확대하여 나타낸 것이다.
수직항력 $N$의 수평 성분 $N\sin\alpha$는 소재를 입구 쪽으로 밀어내고,
마찰력 $\mu N$의 수평 성분 $\mu N\cos\alpha$는 소재를 롤 사이로 끌어들인다.
외부에서 소재를 밀어 넣는 힘이나 장력이 없을 때, 스스로 물려 들어가기 위한 한계 조건은

$$
\mu N\cos\alpha\geq N\sin\alpha
$$

이다. 아래쪽 접촉점도 대칭이므로 수평 성분은 같은 방향으로 작용한다.
양쪽 롤을 함께 고려해도 두 항에 동일하게 2가 곱해져 물림 조건은 변하지 않는다.

롤 바이트 입구의 물림각(angle of bite)을 $\alpha$, 마찰계수를 $\mu$라 하면 단순한
Coulomb 마찰 조건에서 물림 조건은

$$
\boxed{\tan\alpha\leq\mu}
$$

이다. 이 조건으로부터 최대 압하량을 다음과 같이 구할 수 있다.

## ** 롤의 기하학적 관계**

압하량은 소재의 두께 감소량 $\Delta h=h_0-h_f$이다. 위 그림의 위쪽 절반을 보면,
롤 중심에서 출구 표면까지의 수직 거리는 $R$, 입구 접촉점 $P$까지의 수직 거리는
$R\cos\alpha$이다. 두 거리의 차이는 두께 감소량의 절반이므로

$$
\frac{\Delta h}{2}=R-R\cos\alpha
\quad\Longrightarrow\quad
\boxed{\Delta h=2R(1-\cos\alpha)}
$$

이다. 계수 2는 소재의 위아래가 대칭으로 변형되는 것을 반영한다.

## ** 작은 물림각에 대한 근사**

물림각이 충분히 작으면, $\alpha$를 라디안으로 나타낼 때

$$
\cos\alpha\approx1-\frac{\alpha^2}{2}
$$

이므로

$$
\Delta h\approx2R\left[1-\left(1-\frac{\alpha^2}{2}\right)\right]
=R\alpha^2
$$

이다.

## ** 물림 조건 적용**

작은 각도에서는 $\tan\alpha\approx\alpha$이므로 물림 조건은 근사적으로
$\alpha\lesssim\mu$가 된다. 물림 한계에서 $\alpha_{max}\approx\mu$를 대입하면

$$
\boxed{\Delta h_{max}\approx\mu^2R}
$$

을 얻는다. 즉, 마찰계수가 같다면 롤 반경이 클수록 더 큰 압하량으로 물릴 수 있다.

예를 들어 $R=200$ mm, $\mu=0.10$이면

$$
\Delta h_{max}\approx(0.10)^2(200)=2.0\ \mathrm{mm}
$$

이다. 작은 각도 근사를 사용하지 않고 $\alpha_{max}=\tan^{-1}\mu$를
기하학적 관계에 직접 대입하면

$$
\Delta h_{max}
=2R\left(1-\frac{1}{\sqrt{1+\mu^2}}\right)
$$

을 얻는다. 같은 예에서는 약 $1.985$ mm로, 근사값 $2.0$ mm와 가깝다.

여기서 구한 값은 강체 롤, Coulomb 마찰, 외부 밀어넣기 힘이나 장력이 없는
대칭 압연을 가정한 **물림 한계**이다. 실제 가능한 압하량은 압연기의 하중과 동력
한계에도 영향을 받는다.

마찰이 너무 작으면 소재가 롤 사이로 들어가지 못한다. 반대로 마찰이 지나치게 크면
압연하중과 동력 소모가 증가하고 표면 손상이 생길 수 있다. 따라서 마찰은 단순히 작을수록
좋거나 클수록 좋은 값이 아니다.

# 7. 중립점과 마찰 방향

롤 표면의 선속도를 $v_R$이라 하자. 일반적으로 소재는 입구에서 롤 표면보다 느리고,
출구에서는 롤 표면보다 빠르다.

$$
v_0<v_R<v_f
$$

롤 바이트 안에는 소재 속도와 롤 표면 속도가 같아지는 위치가 존재한다. 이를 중립점
(neutral point) 또는 무미끄럼점(no-slip point)이라 한다.

- 입구에서 중립점까지: 롤 표면이 소재보다 빠르므로 마찰력이 소재를 출구 방향으로 민다.
- 중립점에서 출구까지: 소재가 롤 표면보다 빠르므로 소재에 작용하는 마찰 방향이 입구
  방향으로 바뀐다.

즉, 롤 바이트 전체에서 마찰 방향이 같은 것은 아니다. 마찰 방향은 중립점에서 바뀐다.

출구 소재 속도와 롤 표면 속도의 차이를 전방미끄럼(forward slip)으로 나타낼 수 있다.

$$
s_f=\frac{v_f-v_R}{v_R}
$$

일반적인 압연 조건에서는 $v_f>v_R$이므로 전방미끄럼은 양수다.

# 8. 압연하중, 토크와 동력

압연하중은 롤이 소재를 누르는 힘, 토크는 롤을 돌리는 데 필요한 회전 모멘트,
동력은 단위 시간에 공급해야 하는 에너지이다. 아래에서 $F$는 **한쪽 롤에 작용하는
롤 분리력의 크기**, $T$는 **롤 하나의 토크**를 뜻한다. 위아래 롤에 각각 $F$가
작용한다고 해서 통상적인 압연하중을 $2F$로 표시하지는 않는다.

## 8.1. 압연하중: 접촉압력을 더한 힘

![상부 롤에 작용하는 접촉압력과 압력 분포의 적분으로 구하는 압연하중](/assets/img/lecture_notes/rolling/rolling_load.png)

그림 (a)의 빨간 화살표는 소재가 위쪽 롤에 가하는 수직항력을 나타낸다.
소재에는 이와 반대 방향의 힘이 작용한다. 위쪽으로 표시한 $F$는 롤 분리력의
방향을 나타내며, 그 화살표 위치가 토크의 모멘트 팔을 뜻하지는 않는다.
그림 (b)에서 작은 띠의 면적 $p(x)dx$에 소재 폭 $w$를 곱하면 미소 힘 $dF$가 된다.
전체 곡선 아래 면적에 $w$를 곱하여 압연하중을 추정한다. 압력 분포의 모양은 개념도이다.

폭 방향으로 압력이 일정하다고 가정하고, 투영 접촉구간을 $0\leq x\leq L$로 잡자.
미소 접촉면적을 $dA$, 그 위치의 접촉면 기울기를 $\theta$라 하면
$dA\cos\theta=w\,dx$이다. 수직항력의 수직 성분은

$$
dF=p(x)dA\cos\theta=p(x)w\,dx
$$

이다. 마찰력의 수직 성분을 무시하는 작은 접촉각 근사에서 이를 합하면

$$
F\approx w\int_0^L p(x)\,dx,
\qquad
\bar p=\frac{1}{L}\int_0^L p(x)\,dx
$$

이므로 아래 식을 얻는다. 즉, 압연하중은 대략 **평균 압력 × 투영 접촉면적**이다.

롤과 소재 사이의 압력은 접촉 위치에 따라 달라진다. 기초적인 공정 추정에서는 평균
압연압력 $\bar p$를 사용하여 롤 분리력(rolling force)을 다음과 같이 근사할 수 있다.

$$
\boxed{F\approx\bar p\,wL}
$$

여기서 $w$는 소재 폭이고 $L\approx\sqrt{R\Delta h}$는 투영 접촉길이다.

예를 들어 $\bar p=300$ MPa, $w=500$ mm, $L=20$ mm이면

$$
F\approx300\times500\times20
=3.0\times10^6\ \mathrm{N}
=3.0\ \mathrm{MN}
$$

이다. $1\ \mathrm{MPa}=1\ \mathrm{N/mm^2}$를 사용하였다.

## 8.2. 토크: 힘과 유효 모멘트 팔

힘의 회전 효과는 힘의 크기에 회전 중심에서 힘의 작용선까지의 수직 거리를 곱하여
계산한다. 압연에서는 접촉력 분포의 회전 효과를 **유효 모멘트 팔** $a$로 표현하여

$$
T\approx Fa
$$

로 추정한다. 기초 계산에서는 $a\approx L/2$라고 가정하므로

$$
\boxed{T\approx\frac{FL}{2}}
$$

이다. $L/2$는 보편적인 정확한 값이 아니라 접촉력 분포를 단순화한 근사이다.
실제 유효 모멘트 팔은 마찰, 중립점, 압력 분포와 장력 등에 따라 달라진다.

여기서 주의할 점은 원형 롤 표면의 **수직항력 자체는 롤 중심을 향하므로 중심에 대한
토크가 0**이라는 것이다. 실제 접촉 토크는 접선 방향의 마찰력이 만든다.
마찰응력 $\tau$에 의한 미소 힘이 $\tau dA$이면 미소 토크는 $R\tau dA$이다.
따라서 접선 방향의 부호를 일관되게 정하여

$$
T_{\mathrm{contact}}=R\int_A\tau\,dA
$$

로 계산하며, 정상 회전에 필요한 구동 토크는 이 저항 토크를 상쇄한다.
중립점 전후에서는 마찰 방향이 반대이므로 부호를 고려해야 한다.
$T\approx FL/2$는 이 상세 계산을 대신하는 공학적 추정식이다.

앞 예의 $F=3.0\times10^6$ N, $L=20$ mm $=0.020$ m를 사용하면

$$
T\approx\frac{(3.0\times10^6)(0.020)}{2}
=3.0\times10^4\ \mathrm{N\,m}
=30\ \mathrm{kN\,m}
$$

이다. 이는 롤 하나에 필요한 토크이다.

## 8.3. 동력: 단위 시간당 회전하는 데 필요한 일

롤이 작은 각도 $d\phi$만큼 회전할 때 토크가 하는 일은 $dW=T\,d\phi$이다.
이를 시간으로 나누면 롤 하나의 동력은

$$
P_{\mathrm{roll}}=\frac{dW}{dt}
=T\frac{d\phi}{dt}=T\omega
$$

이다. 두 롤이 동일한 토크와 각속도 크기로 구동되면 전체 동력은

$$
\boxed{P\approx2T\omega}
$$

이다. 토크 계산에서 $F$가 N이면 $L$은 반드시 m로 바꾸어야 $T$가 N·m로 계산된다.

두 롤은 서로 반대 방향으로 회전하지만, 각각 구동 토크와 회전 방향이 같아 소비 동력은
더해진다. $T\approx FL/2$를 대입하면 $P\approx FL\omega$로도 쓸 수 있다.

회전수가 $n$ rpm이면 1회전은 $2\pi$ rad, 1분은 60초이므로

$$
\omega=\frac{2\pi n}{60},
\qquad
P\approx2T\frac{2\pi n}{60}
$$

이다. 앞 예에서 $n=60$ rpm이면 $\omega=2\pi$ rad/s이므로

$$
P\approx2(3.0\times10^4)(2\pi)
\approx3.77\times10^5\ \mathrm{W}=377\ \mathrm{kW}
$$

이다. 이 값은 두 롤에 공급하는 기계적 동력이다. 전달 효율이 $\eta$이면 필요한
입력 동력은 $P_{\mathrm{in}}=P/\eta$로 추정한다. 예를 들어 $\eta=0.90$이면
약 $419$ kW가 필요하다.

실제 평균 압연압력은 재료의 유동응력뿐 아니라 마찰, 롤 반지름, 두께, 전후방 장력과
변형경화의 영향을 받는다. 따라서 위 식은 개념 이해와 초기 추정을 위한 근사식이다.

참고: [NPTEL 압연 토크와 동력 설명(강의 26 정정 안내)](https://onlinecourses-archive.nptel.ac.in/noc17_me21/announcements).
회전수를 rpm으로 사용할 때는 위와 같이 반드시 60으로 나누어 초 단위로 환산한다.

# 9. 열간압연과 냉간압연

재료의 재결정온도를 기준으로 열간압연과 냉간압연을 구분할 수 있다.

| 구분 | 열간압연 | 냉간압연 |
|---|---|---|
| 가공온도 | 재결정온도보다 높음 | 재결정온도보다 낮음 |
| 변형저항 | 비교적 작음 | 비교적 큼 |
| 큰 압하 | 비교적 쉬움 | 제한적 |
| 변형경화 | 회복·재결정으로 감소 가능 | 뚜렷하게 축적됨 |
| 표면 상태 | 산화와 스케일 발생 가능 | 일반적으로 우수함 |
| 치수 정밀도 | 비교적 낮음 | 일반적으로 높음 |
| 가공 후 성질 | 미세조직 변화가 큼 | 강도·경도 증가, 연성 감소 |

열간과 냉간이라는 말은 단순히 만졌을 때 뜨겁거나 차갑다는 의미가 아니라 재결정온도에
대한 상대적인 가공온도를 뜻한다.

# 10. 압연 결함과 공정 설계

압연 중 폭방향과 두께방향으로 변형이 균일하지 않으면 형상 및 내부 결함이 발생할 수
있다.

- **물결 모양 가장자리(wavy edge)**: 가장자리가 중앙보다 더 길게 늘어난 경우
- **중앙 좌굴(center buckle)**: 중앙부가 가장자리보다 더 길게 늘어난 경우
- **가장자리 균열(edge crack)**: 가장자리의 낮은 연성이나 과도한 인장변형으로 발생
- **중앙부 균열(center crack)**: 내부의 인장응력과 재료 건전성의 영향으로 발생
- **악어입 균열(alligatoring)**: 소재가 두께방향으로 벌어지는 결함

롤의 탄성변형, 소재 폭 방향의 불균일한 유동과 온도 분포가 판 형상에 영향을 준다.
실제 공정에서는 롤 크라운, 롤 벤딩, 장력, 냉각과 패스 스케줄을 조절하여 두께와 평탄도를
관리한다.

# 11. 계산 예제

## 11.1. 압연 기본량 계산

초기 두께 $h_0=10\,\mathrm{mm}$인 폭 $500\,\mathrm{mm}$ 판재를
반지름 $R=200\,\mathrm{mm}$인 롤로 최종 두께 $h_f=8\,\mathrm{mm}$까지 압연하자.
입구 속도는 $v_0=1.0\,\mathrm{m/s}$이고 폭 변화는 무시한다.

$$
\begin{aligned}
\Delta h&=h_0-h_f=2\,\mathrm{mm},\\
r&=\frac{\Delta h}{h_0}=0.20,\\
L&\approx\sqrt{R\Delta h}=20\,\mathrm{mm},\\
v_f&=\frac{h_0}{h_f}v_0=1.25\,\mathrm{m/s},\\
\bar\varepsilon&=\frac{2}{\sqrt3}\ln\frac{h_0}{h_f}\simeq0.258.
\end{aligned}
$$

동등변형률은 평면변형과 소성 체적 일정 조건을 가정한 값이다.

## 11.2. 마찰계수와 최대 압하량

장력이 없는 단순 물림 모델에서 $\Delta h_{max}\approx\mu^2R$이다.
$R=200\,\mathrm{mm}$일 때 다음과 같다.

| 마찰계수 $\mu$ | 최대 압하량 $\Delta h_{max}$ (mm) |
|---|---:|
| 0.05 | 0.5 |
| 0.10 | 2.0 |
| 0.20 | 8.0 |

이 근사식에서는 마찰계수가 두 배가 되면 최대 압하량은 네 배가 된다.
앞의 압하량 $2\,\mathrm{mm}$에 필요한 마찰계수는 약 $0.10$ 이상이다.
실제 공정에서는 마찰 증가에 따른 하중과 표면 품질의 변화도 함께 고려해야 한다.

## 11.3. 압연하중과 동력 추정

평균 압연압력이 $\bar p=300\,\mathrm{MPa}$이고 롤 회전속도가
$N=60\,\mathrm{rpm}$이라고 하자. 앞의 판 폭 $w=500\,\mathrm{mm}$와
접촉길이 $L=20\,\mathrm{mm}$를 사용하면

$$
F\approx\bar p wL=3.0\times10^6\,\mathrm N=3.0\,\mathrm{MN}.
$$

롤 하나의 토크를 $T\approx FL/2$로 근사하고 접촉길이를 m로 환산하면

$$
T\approx\frac{(3.0\times10^6)(0.020)}{2}
=30\,\mathrm{kN\,m}.
$$

두 롤이 같은 각속도로 구동될 때 총 동력은

$$
\omega=\frac{2\pi N}{60}=2\pi\,\mathrm{rad/s},
\qquad P\approx2T\omega\simeq377\,\mathrm{kW}
$$

이다. 계산 결과는 단순 근사에 기반한다. 특히 평균 압연압력을 얻으려면
재료거동과 마찰을 포함한 압연이론이 필요하다.

# 12. 핵심 정리

- 압하량은 $\Delta h=h_0-h_f$, 압하율은 $r=\Delta h/h_0$이다.
- 투영 접촉길이는 $L\approx\sqrt{R\Delta h}$로 근사할 수 있다.
- 폭 변화가 작으면 체적 일정 조건은 $h_0v_0=h_fv_f$이다.
- 평면변형 압연의 동등변형률은
  $\bar\varepsilon=(2/\sqrt{3})\ln(h_0/h_f)$이다.
- 물림 조건은 $\tan\alpha\leq\mu$이고 최대 압하량은
  $\Delta h_{max}\approx\mu^2R$로 근사한다.
- 소재와 롤의 속도가 같은 중립점에서 마찰 방향이 바뀐다.
- 압연하중은 $F\approx\bar p wL$로 근사할 수 있다.
- 냉간압연에서는 변형경화가 축적되고, 열간압연에서는 회복과 재결정이 일어날 수 있다.

# 13. 연습 문제

## 문제 1

두께가 12 mm에서 9 mm로 감소하였다. 압하량과 압하율을 구하시오.

<!--
풀이와 해답:
압하량은 12 - 9 = 3 mm이다. 압하율은 3 / 12 = 0.25, 즉 25%이다.
-->

## 문제 2

롤 반지름이 100 mm이고 압하량이 4 mm일 때 투영 접촉길이를 구하시오.

<!--
풀이와 해답:
L = sqrt(100 x 4) = 20 mm이다.
-->

## 문제 3

폭 변화가 없는 압연에서 $h_0=6$ mm, $h_f=4$ mm, $v_0=2$ m/s이다. 출구 속도를
구하시오.

<!--
풀이와 해답:
h0 v0 = hf vf이므로 vf = (6 / 4) x 2 = 3 m/s이다.
-->

## 문제 4

두께가 10 mm에서 8 mm로 감소할 때 양의 두께 압축진변형률을 구하시오.

<!--
풀이와 해답:
epsilon_c = ln(10 / 8) = 약 0.223이다.
-->

## 문제 5

롤 반지름이 250 mm이고 마찰계수가 0.10일 때 최대 압하량을 추정하시오.

<!--
풀이와 해답:
Delta h_max = mu^2 R = 0.10^2 x 250 = 2.5 mm이다.
-->

## 문제 6

롤 바이트에서 마찰 방향이 바뀌는 위치를 무엇이라 하는가?

<!--
풀이와 해답:
중립점 또는 무미끄럼점이라 한다.
-->

## 문제 7

평균 압연압력 200 MPa, 폭 300 mm, 접촉길이 15 mm일 때 압연하중을 구하시오.

<!--
풀이와 해답:
F = 200 x 300 x 15 = 900000 N = 0.9 MN이다.
-->

## 문제 8

냉간압연 후 금속의 강도와 연성은 일반적으로 어떻게 변하는가?

<!--
풀이와 해답:
변형경화 때문에 강도는 증가하고 연성은 감소한다.
-->

[^rolling-contact-length]: 위쪽과 아래쪽 롤이 각각 전체 압하량의 절반인
    $\Delta h/2$만큼 소재를 누른다고 생각하자. 롤 중심, 접촉 시작점과 출구점을
    연결하면 빗변이 $R$, 두 직각변이 $L$과 $R-\Delta h/2$인 직각삼각형을 얻는다.
    따라서 피타고라스 정리에 의해

    $$
    R^2=L^2+\left(R-\frac{\Delta h}{2}\right)^2
    $$

    이고, 이를 정리하면 정확한 투영 접촉길이는

    $$
    L=\sqrt{R\Delta h-\frac{(\Delta h)^2}{4}}
    $$

    이다. 일반적인 압연에서는 $\Delta h\ll R$이므로
    $(\Delta h)^2/4$가 $R\Delta h$보다 매우 작다. 이 항을 무시하면
    $L\approx\sqrt{R\Delta h}$를 얻는다. 예를 들어 $R=200$ mm,
    $\Delta h=2$ mm이면 정확한 값은 약 $19.975$ mm이고 근삿값은 $20.000$ mm이다.

[이전 강의]({% link assets/lecture_notes/3_1_metal_plasticity/metal_plasticity_16_necking.md %}) | [강의 목록]({% link _lectures/3_1_metal_plasticity.md %})
